Repository: leoluber/synthesizer

# Synthesizer

## Overview

**The Synthesizer** is a package that optimizes the experimental parameters for 
antisolvent controlled perovskite NC synthesis. It trains Gaussian Process 
Regressors for a selection of targets and optimizes volumes and concentrations 
as well as other arbitrary experimental parameters.

It is published as "Synthesizer: Chemistry-Aware Machine Learning for Precision
Control of Nanocrystal Growth". (Advanced Materials, 2025)

### Features
- 📌 Feature 1: Feature selection and calculation
- 📌 Feature 2: 1-3nm accurate PL peak position prediction from those features
- 📌 Feature 3: Simultaneous optimization for arbitrary set of targets
- 📌 Feature 4: High transfer capabilities to unknown antisolvents

- 📌 Can be used with the provided dataset or applied to your own!

## Quick Start 🚀
This tool requires specific legacy versions of Python and NumPy. We use **[uv](https://docs.astral.sh/uv/)** to manage this environment automatically, ensuring it runs on any machine without conflicts.

# or
powershell -c "irm [https://astral.sh/uv/install.ps1](https://astral.sh/uv/install.ps1) | iex"
```

### 3. Running 

You can run the tool directly using uv run. This ensures the script uses the correct isolated environment.
```shell
uv run scripts/run_Synthesizer.py

# or
uv run scripts/run_GP.py
```

## Usage

Some setup steps are required to adapt the **Synthesizer** to your project.

### The Geometric Encoding

For details see the publication referenced above. The translation of antisolvent molecule to encoding can be found in data\raw\molecule_encoding.json and should also be adjusted there for other applications.

### Train a Model

The Gaussian Process pipline as well as the plotting functionality can be tested via the run_GP.py script.

### Synthesizer Optimization

Set targets and general requirements in the run_Synthesizer.py file and run the file!

## Project Structure

```
synthesizer/
│── package/                    # Source code
│   │── __init__.py             # Package initialization
│   │── src/
|      |── Datastructure.py 
|      |── GaussianProcess.py
|      |── Synthesizer.py
│
│── plotting/                   
|   |── Plotter.py              # handles all visualization
|   
│── scripts/                    # Example scripts
|   |── run_Synthesizer.py      # optimize NCs
|   |── run_GP.py               # testing setup and plotting models
│
│── output/   
|   |── suggestions.txt         # contains the resulting synthesis suggestions                
│
│── README.md                   # Documentation
│── LICENSE.txt                 # License file
```

File: data/processed/processed_Perovskite_NC_synthesis_NH_240418_new.csv (part 1 of 3)
;Sample No.;V (PbBr2 prec.);c (PbBr2);V (Cs-OA);c (Cs-OA);antisolvent;V (antisolvent);perovskite ?;monodispersity;PLQY;S/P;n_Cs;n_Pb;n_As;Cs_Pb_ratio;AS_Pb_ratio;AS_Cs_ratio;V_total;PL_data;molecule_name;baseline;artificial;encoding;fwhm;peak_pos;NPL_type;poly_peak_pos;peak_pos_eV
0;10;0.5925155925155925;0.09090909090909091;0.23339011925042588;0.07488986784140969;EtOH;0.4;1.0;1.0;0.0;P;3.0;30.0;6.852;0.1;0.1142;0.06666666666666667;0.4552096212206362;10.txt;Ethanol;False;False;[1.0, 0.0, 0.2, 0.0, 0.0];0.0852475247524751;460.0;3.0;;
1;11;0.5925155925155925;0.09090909090909091;0.23339011925042588;0.07488986784140969;MeOH;0.15;1.0;1.0;0.0;P;3.0;30.0;3.699;0.1;0.06165;0.025;0.3147128245476003;11.txt;Methanol;False;False;[1.0, 0.0, 0.1, 0.0, 0.0];0.08101098109810945;462.0;3.0;;
2;12;0.2806652806652807;0.09090909090909091;0.23339011925042588;0.07488986784140969;EtOH;0.2;1.0;1.0;0.0;P;3.0;15.0;3.426;0.2;0.1142;0.03333333333333333;0.17421602787456447;12.txt;Ethanol;False;False;[1.0, 0.0, 0.2, 0.0, 0.0];0.08462754275427553;460.0;3.0;;
3;13;0.2806652806652807;0.09090909090909091;0.23339011925042588;0.07488986784140969;MeOH;0.1;1.0;1.0;0.0;P;3.0;15.0;2.466;0.2;0.08220000000000001;0.016666666666666666;0.11801730920535011;13.txt;Methanol;False;False;[1.0, 0.0, 0.1, 0.0, 0.0];0.08194095409540969;462.0;3.0;;
4;14;0.2806652806652807;0.09090909090909091;0.23339011925042588;0.07488986784140969;i-PrOH;0.4;1.0;1.0;0.0;P;3.0;15.0;5.232;0.2;0.1744;0.06666666666666667;0.28661346521299313;14.txt;Isopropanol;False;False;[1.0, 0.0, 0.30000000000000004, 0.0, 1.0];0.08855409540954096;458.99999999999994;3.0;;
5;15;0.2806652806652807;0.09090909090909091;0.23339011925042588;0.07488986784140969;n-BuOH;0.4;1.0;1.0;0.0;P;3.0;15.0;4.36;0.2;0.14533333333333334;0.06666666666666667;0.28661346521299313;15.txt;Butanol;False;False;[1.0, 0.0, 0.4, 0.0, 0.0];0.08442088208820886;461.0;3.0;;
6;46;0.2806652806652807;0.09090909090909091;0.23339011925042588;0.07488986784140969;EtOH;0.45;1.0;1.0;0.0;P;3.0;15.0;7.7085;0.2;0.25694999999999996;0.075;0.3147128245476003;46.txt;Ethanol;False;False;[1.0, 0.0, 0.2, 0.0, 0.0];0.13029954995499526;479.0;0.0;;
7;47;0.2806652806652807;0.09090909090909091;0.23339011925042588;0.07488986784140969;EtOH;0.5;1.0;1.0;0.0;P;3.0;15.0;8.565;0.2;0.2855;0.08333333333333333;0.34281218388220747;47.txt;Ethanol;False;False;[1.0, 0.0, 0.2, 0.0, 0.0];0.128232943294329;484.99999999999994;5.0;;
8;48;0.2806652806652807;0.09090909090909091;0.23339011925042588;0.07488986784140969;EtOH;0.55;1.0;1.0;0.0;P;3.0;15.0;9.4215;0.2;0.31405;0.09166666666666666;0.37091154321681463;48.txt;Ethanol;False;False;[1.0, 0.0, 0.2, 0.0, 0.0];0.12823294329432944;487.0;5.0;;
9;49;0.2806652806652807;0.09090909090909091;0.23339011925042588;0.07488986784140969;EtOH;0.6;1.0;1.0;0.0;P;3.0;15.0;10.277999999999999;0.2;0.34259999999999996;0.1;0.39901090255142185;49.txt;Ethanol;False;False;[1.0, 0.0, 0.2, 0.0, 0.0];0.15086228622862263;488.00000000000006;5.0;;
10;50;0.2806652806652807;0.09090909090909091;0.23339011925042588;0.07488986784140969;EtOH;0.8;1.0;0.0;0.0;P;3.0;15.0;13.704;0.2;0.4568;0.13333333333333333;0.5114083398898505;50.txt;Ethanol;False;False;[1.0, 0.0, 0.2, 0.0, 0.0];0.15055229522952285;498.0;7.0;;
11;51;0.2806652806652807;0.09090909090909091;0.23339011925042588;0.07488986784140969;MeOH;0.05;1.0;1.0;0.0;P;3.0;15.0;1.233;0.2;0.041100000000000005;0.008333333333333333;0.08991794987074295;51.txt;Methanol;False;False;[1.0, 0.0, 0.1, 0.0, 0.0];0.0996104410441041;458.99999999999994;3.0;;
12;52;0.2806652806652807;0.09090909090909091;0.23339011925042588;0.07488986784140969;MeOH;0.1;1.0;1.0;0.0;P;3.0;15.0;2.466;0.2;0.08220000000000001;0.016666666666666666;0.11801730920535011;52.txt;Methanol;False;False;[1.0, 0.0, 0.1, 0.0, 0.0];0.08638415841584113;462.0;3.0;;
13;53;0.2806652806652807;0.09090909090909091;0.23339011925042588;0.07488986784140969;MeOH;0.15;1.0;1.0;0.0;P;3.0;15.0;3.699;0.2;0.1233;0.025;0.14611666853995728;53.txt;Methanol;False;False;[1.0, 0.0, 0.1, 0.0, 0.0];0.12885292529252945;480.99999999999994;0.0;;
14;54;0.2806652806652807;0.09090909090909091;0.23339011925042588;0.07488986784140969;MeOH;0.2;1.0;1.0;0.0;P;3.0;15.0;4.932;0.2;0.16440000000000002;0.03333333333333333;0.17421602787456447;54.txt;Methanol;False;False;[1.0, 0.0, 0.1, 0.0, 0.0];0.12172313231323129;487.0;5.0;;
15;55;0.2806652806652807;0.09090909090909091;0.23339011925042588;0.07488986784140969;MeOH;0.25;1.0;1.0;0.0;P;3.0;15.0;6.165;0.2;0.2055;0.041666666666666664;0.20231538720917164;55.txt;Methanol;False;False;[1.0, 0.0, 0.1, 0.0, 0.0];0.14197587758775887;496.0;6.0;;
16;56;0.2806652806652807;0.09090909090909091;0.23339011925042588;0.07488986784140969;MeOH;0.3;1.0;1.0;0.0;P;3.0;15.0;7.398;0.2;0.2466;0.05;0.2304147465437788;56.txt;Methanol;False;False;[1.0, 0.0, 0.1, 0.0, 0.0];0.13505274527452782;506.0;8.0;;
17;57;0.2806652806652807;0.09090909090909091;0.23339011925042588;0.07488986784140969;MeOH;0.35;1.0;0.0;0.0;P;3.0;15.0;8.631;0.2;0.2877;0.058333333333333334;0.25851410587838597;57.txt;Methanol;False;False;[1.0, 0.0, 0.1, 0.0, 0.0];0.1493123312331237;505.0;8.0;;
18;58;0.2806652806652807;0.09090909090909091;0.23339011925042588;0.07488986784140969;MeOH;0.4;1.0;1.0;0.0;P;3.0;15.0;9.864;0.2;0.32880000000000004;0.06666666666666667;0.28661346521299313;58.txt;Methanol;False;False;[1.0, 0.0, 0.1, 0.0, 0.0];0.09382394239423952;512.0;9.0;;
19;59;0.2182952182952183;0.09090909090909091;0.4889267461669506;0.07488986784140969;MeOH;0.4;1.0;1.0;0.0;P;6.0;12.0;9.864;0.5;0.411;0.03333333333333333;0.26975384961222887;59.txt;Methanol;False;False;[1.0, 0.0, 0.1, 0.0, 0.0];0.08514419441944199;512.0;9.0;;
20;60;0.20270270270270271;0.09090909090909091;0.616695059625213;0.07488986784140969;MeOH;0.4;1.0;1.0;0.0;P;7.5;11.25;9.864;0.6666666666666666;0.4384;0.02666666666666667;0.26975384961222887;60.txt;Methanol;False;False;[1.0, 0.0, 0.1, 0.0, 0.0];0.08266426642664282;513.0;9.0;;
21;61;0.17671517671517672;0.09090909090909091;0.8296422487223168;0.07488986784140969;EtOH;0.4;1.0;1.0;0.0;P;10.0;10.0;6.852;1.0;0.34259999999999996;0.02;0.26975384961222887;61.txt;Ethanol;False;False;[1.0, 0.0, 0.2, 0.0, 0.0];0.09144734473447347;514.0;9.0;;
22;62;0.17671517671517672;0.09090909090909091;0.8296422487223168;0.07488986784140969;MeOH;0.4;1.0;1.0;0.0;P;10.0;10.0;9.864;1.0;0.4932;0.02;0.26975384961222887;62.txt;Methanol;False;False;[1.0, 0.0, 0.1, 0.0, 0.0];0.07884104410441051;514.0;9.0;;
23;63;0.30353430353430355;0.09090909090909091;0.04599659284497445;0.07488986784140969;EtOH;0.4;1.0;1.0;0.0;P;0.8;16.1;6.852;0.049689440993788817;0.21279503105590059;0.25;0.28661346521299313;63.txt;Ethanol;False;False;[1.0, 0.0, 0.2, 0.0, 0.0];0.13122952295229506;461.0;3.0;;
24;64;0.29521829521829523;0.09090909090909091;0.1141396933560477;0.07488986784140969;EtOH;0.4;1.0;1.0;0.0;P;1.6;15.700000000000001;6.852;0.10191082802547771;0.21821656050955412;0.125;0.28661346521299313;64.txt;Ethanol;False;False;[1.0, 0.0, 0.2, 0.0, 0.0];0.13463942394239403;462.99999999999994;3.0;;
25;65;0.28794178794178793;0.09090909090909091;0.1737649063032368;0.07488986784140969;EtOH;0.4;1.0;1.0;0.0;P;2.3000000000000003;15.35;6.852;0.1498371335504886;0.22319218241042346;0.08695652173913042;0.28661346521299313;65.txt;Ethanol;False;False;[1.0, 0.0, 0.2, 0.0, 0.0];0.14610909090909097;471.0;4.0;;
26;66;0.2806652806652807;0.09090909090909091;0.23339011925042588;0.07488986784140969;EtOH;0.4;1.0;1.0;0.0;P;3.0;15.0;6.852;0.2;0.2284;0.06666666666666667;0.28661346521299313;66.txt;Ethanol;False;False;[1.0, 0.0, 0.2, 0.0, 0.0];0.13174617461746152;475.00000000000006;4.0;;
27;67;0.2733887733887734;0.09090909090909091;0.293015332197615;0.07488986784140969;EtOH;0.4;1.0;1.0;0.0;P;3.7;14.65;6.852;0.2525597269624573;0.23385665529010238;0.05405405405405406;0.28661346521299313;67.txt;Ethanol;False;False;[1.0, 0.0, 0.2, 0.0, 0.0];0.1275096309630963;477.0;4.0;;
28;68;0.26715176715176714;0.09090909090909091;0.3441226575809199;0.07488986784140969;EtOH;0.4;1.0;1.0;0.0;P;4.3;14.35;6.852;0.29965156794425085;0.23874564459930311;0.046511627906976744;0.28661346521299313;68.txt;Ethanol;False;False;[1.0, 0.0, 0.2, 0.0, 0.0];0.166878487848785;475.00000000000006;4.0;;
29;69;0.2588357588357588;0.09090909090909091;0.39522998296422485;0.07488986784140969;EtOH;0.4;1.0;0.0;0.0;P;4.9;13.950000000000001;6.852;0.35125448028673834;0.24559139784946235;0.04081632653061224;0.28548949083960884;69.txt;Ethanol;False;False;[1.0, 0.0, 0.2, 0.0, 0.0];0.21089720972097226;494.00000000000006;6.0;;
30;70;0.2525987525987526;0.09090909090909091;0.43781942078364566;0.07488986784140969;EtOH;0.4;1.0;0.0;0.0;P;5.4;13.65;6.852;0.39560439560439564;0.250989010989011;0.037037037037037035;0.2849275036529167;70.txt;Ethanol;False;False;[1.0, 0.0, 0.2, 0.0, 0.0];0.20325076507650763;499.0;7.0;;
31;71;0.2806652806652807;0.09090909090909091;1.0;0.008810572687224669;EtOH;0.4;1.0;1.0;0.0;P;3.0;15.0;6.852;0.2;0.2284;0.06666666666666667;0.33719231201528604;71.txt;Ethanol;False;False;[1.0, 0.0, 0.2, 0.0, 0.0];0.13784266426642677;464.0;3.0;;
32;72;0.2806652806652807;0.09090909090909091;0.23339011925042588;0.030837004405286344;EtOH;0.4;1.0;1.0;0.0;P;1.5;15.0;6.852;0.1;0.2284;0.13333333333333333;0.28661346521299313;72.txt;Ethanol;False;False;[1.0, 0.0, 0.2, 0.0, 0.0];0.13577605760576006;467.0;0.0;;
33;73;0.2806652806652807;0.09090909090909091;0.23339011925042588;0.07488986784140969;EtOH;0.4;1.0;1.0;0.0;P;3.0;15.0;6.852;0.2;0.2284;0.06666666666666667;0.28661346521299313;73.txt;Ethanol;False;False;[1.0, 0.0, 0.2, 0.0, 0.0];0.13019621962196215;470.00000000000006;0.0;;
34;74;0.2806652806652807;0.09090909090909091;0.23339011925042588;0.08370044052863436;EtOH;0.4;1.0;1.0;0.0;P;3.3;15.0;6.852;0.22;0.2284;0.06060606060606061;0.28661346521299313;74.txt;Ethanol;False;False;[1.0, 0.0, 0.2, 0.0, 0.0];0.1339161116111609;471.0;4.0;;
35;75;0.2806652806652807;0.09090909090909091;0.23339011925042588;0.09251101321585903;EtOH;0.4;1.0;1.0;0.0;P;3.6;15.0;6.852;0.24000000000000002;0.2284;0.05555555555555555;0.28661346521299313;75.txt;Ethanol;False;False;[1.0, 0.0, 0.2, 0.0, 0.0];0.12130981098109794;473.0;4.0;;
36;76;0.2806652806652807;0.09090909090909091;0.23339011925042588;0.1013215859030837;EtOH;0.4;1.0;1.0;0.0;P;3.9;15.0;6.852;0.26;0.2284;0.05128205128205128;0.28661346521299313;76.txt;Ethanol;False;False;[1.0, 0.0, 0.2, 0.0, 0.0];0.12161980198019817;477.0;4.0;;
37;77;0.2806652806652807;0.09090909090909091;0.23339011925042588;0.11013215859030838;EtOH;0.4;1.0;1.0;0.0;P;4.2;15.0;6.852;0.28;0.2284;0.047619047619047616;0.28661346521299313;77.txt;Ethanol;False;False;[1.0, 0.0, 0.2, 0.0, 0.0];0.12533969396939693;477.0;4.0;;
38;78;0.2806652806652807;0.09090909090909091;0.23339011925042588;0.11894273127753303;EtOH;0.4;1.0;1.0;0.0;P;4.5;15.0;6.852;0.3;0.2284;0.044444444444444446;0.28661346521299313;78.txt;Ethanol;False;False;[1.0, 0.0, 0.2, 0.0, 0.0];0.13432943294329425;479.0;0.0;;
39;79;0.2806652806652807;0.09090909090909091;0.23339011925042588;0.16299559471365638;EtOH;0.4;1.0;0.0;0.0;P;6.0;15.0;6.852;0.4;0.2284;0.03333333333333333;0.28661346521299313;79.txt;Ethanol;False;False;[1.0, 0.0, 0.2, 0.0, 0.0];0.26845220522052227;493.0;6.0;;
40;80;0.2806652806652807;0.09090909090909091;0.23339011925042588;0.42731277533039647;EtOH;0.4;1.0;1.0;0.0;P;15.0;15.0;6.852;1.0;0.2284;0.013333333333333334;0.28661346521299313;80.txt;Ethanol;False;False;[1.0, 0.0, 0.2, 0.0, 0.0];0.12947290729072902;514.0;9.0;;
41;81;0.2806652806652807;0.1919191919191919;0.23339011925042588;0.07488986784140969;EtOH;0.4;1.0;1.0;0.0;P;3.0;30.0;6.852;0.1;0.1142;0.06666666666666667;0.28661346521299313;81.txt;Ethanol;False;False;[1.0, 0.0, 0.2, 0.0, 0.0];0.0969238523852387;471.99999999999994;4.0;;
42;82;0.2806652806652807;0.09090909090909091;0.23339011925042588;0.07488986784140969;EtOH;0.4;1.0;1.0;0.0;P;3.0;15.0;6.852;0.2;0.2284;0.06666666666666667;0.28661346521299313;82.txt;Ethanol;False;False;[1.0, 0.0, 0.2, 0.0, 0.0];0.09754383438343828;484.99999999999994;5.0;;
43;83;0.2806652806652807;0.0808080808080808;0.23339011925042588;0.07488986784140969;EtOH;0.4;1.0;1.0;0.0;P;3.0;13.499999999999998;6.852;0.22222222222222224;0.2537777777777778;0.06666666666666667;0.28661346521299313;83.txt;Ethanol;False;False;[1.0, 0.0, 0.2, 0.0, 0.0];0.11975985598559857;485.99999999999994;5.0;;
44;84;0.2806652806652807;0.0707070707070707;0.23339011925042588;0.07488986784140969;EtOH;0.4;1.0;0.0;0.0;P;3.0;12.0;6.852;0.25;0.2855;0.06666666666666667;0.28661346521299313;84.txt;Ethanol;False;False;[1.0, 0.0, 0.2, 0.0, 0.0];0.19353771377137718;499.0;7.0;;
45;85;0.2806652806652807;0.05656565656565656;0.23339011925042588;0.07488986784140969;EtOH;0.4;1.0;1.0;0.0;P;3.0;9.9;6.852;0.30303030303030304;0.34606060606060607;0.06666666666666667;0.28661346521299313;85.txt;Ethanol;False;False;[1.0, 0.0, 0.2, 0.0, 0.0];0.12802628262826277;507.99999999999994;8.0;;
46;86;0.2806652806652807;0.0404040404040404;0.23339011925042588;0.07488986784140969;EtOH;0.4;1.0;1.0;0.0;P;3.0;7.5;6.852;0.4;0.4568;0.06666666666666667;0.28661346521299313;86.txt;Ethanol;False;False;[1.0, 0.0, 0.2, 0.0, 0.0];0.10477695769576956;515.0;9.0;;
47;91;0.2806652806652807;0.09090909090909091;0.10562180579216354;0.07488986784140969;EtOH;0.2;1.0;1.0;0.0;P;1.5;15.0;3.426;0.1;0.1142;0.06666666666666667;0.1657862200741823;91.txt;Ethanol;False;False;[1.0, 0.0, 0.2, 0.0, 0.0];0.09062070207020723;460.0;3.0;;
48;92;0.2806652806652807;0.09090909090909091;0.10562180579216354;0.07488986784140969;MeOH;0.2;1.0;1.0;0.0;P;1.5;15.0;4.932;0.1;0.16440000000000002;0.06666666666666667;0.1657862200741823;92.txt;Methanol;False;False;[1.0, 0.0, 0.1, 0.0, 0.0];0.1297828982898288;485.99999999999994;5.0;;
49;93;0.2806652806652807;0.09090909090909091;0.23339011925042588;0.07488986784140969;EtOH;0.4;1.0;1.0;0.0;P;3.0;15.0;6.852;0.2;0.2284;0.06666666666666667;0.28661346521299313;93.txt;Ethanol;False;False;[1.0, 0.0, 0.2, 0.0, 0.0];0.12719963996399608;473.0;4.0;;
50;96;0.2806652806652807;0.09090909090909091;0.23339011925042588;0.07488986784140969;MeOH;0.2;1.0;1.0;0.0;P;3.0;15.0;4.932;0.2;0.16440000000000002;0.03333333333333333;0.17421602787456447;96.txt;Methanol;False;False;[1.0, 0.0, 0.1, 0.0, 0.0];0.12740630063006275;487.0;5.0;;
51;99;0.2182952182952183;0.09090909090909091;0.4889267461669506;0.07488986784140969;EtOH;0.4;1.0;0.0;0.0;P;6.0;12.0;6.852;0.5;0.2855;0.03333333333333333;0.26975384961222887;99.txt;Ethanol;False;False;[1.0, 0.0, 0.2, 0.0, 0.0];0.1538588658865887;511.0;9.0;;
52;100;0.2182952182952183;0.09090909090909091;0.4889267461669506;0.07488986784140969;MeOH;0.4;1.0;1.0;0.0;P;6.0;12.0;9.864;0.5;0.411;0.03333333333333333;0.26975384961222887;100.txt;Methanol;False;False;[1.0, 0.0, 0.1, 0.0, 0.0];0.07646444644464445;516.0;9.0;;
53;101;0.2182952182952183;0.09090909090909091;0.4889267461669506;0.07488986784140969;MeOH;0.2;1.0;1.0;0.0;P;6.0;12.0;4.932;0.5;0.2055;0.016666666666666666;0.15735641227380015;101.txt;Methanol;False;False;[1.0, 0.0, 0.1, 0.0, 0.0];0.07863438343834384;515.0;9.0;;
54;104;0.20270270270270271;0.09090909090909091;0.616695059625213;0.07488986784140969;EtOH;0.4;1.0;1.0;0.0;P;7.5;11.25;6.852;0.6666666666666666;0.3045333333333333;0.02666666666666667;0.26975384961222887;104.txt;Ethanol;False;False;[1.0, 0.0, 0.2, 0.0, 0.0];0.13257281728172776;514.0;9.0;;
55;105;0.20270270270270271;0.09090909090909091;0.616695059625213;0.07488986784140969;MeOH;0.4;1.0;1.0;0.0;P;7.5;11.25;9.864;0.6666666666666666;0.4384;0.02666666666666667;0.26975384961222887;105.txt;Methanol;False;False;[1.0, 0.0, 0.1, 0.0, 0.0];0.07636111611161134;516.0;9.0;;
56;106;0.17671517671517672;0.09090909090909091;0.8296422487223168;0.07488986784140969;EtOH;0.4;1.0;0.0;0.0;P;10.0;10.0;6.852;1.0;0.34259999999999996;0.02;0.26975384961222887;106.txt;Ethanol;False;False;[1.0, 0.0, 0.2, 0.0, 0.0];0.10550027002700268;515.0;9.0;;
57;107;0.17671517671517672;0.09090909090909091;0.8296422487223168;0.07488986784140969;MeOH;0.4;1.0;1.0;0.0;P;10.0;10.0;9.864;1.0;0.4932;0.02;0.26975384961222887;107.txt;Methanol;False;False;[1.0, 0.0, 0.1, 0.0, 0.0];0.07563780378037821;516.0;9.0;;
58;110;0.2806652806652807;0.09090909090909091;0.10562180579216354;0.07488986784140969;MeOH;0.025;1.0;1.0;0.0;P;1.5;15.0;0.6165;0.1;0.020550000000000002;0.008333333333333333;0.06743846240305722;110.txt;Methanol;False;False;[1.0, 0.0, 0.1, 0.0, 0.0];0.11418001800180022;455.0;3.0;;
59;111;0.2806652806652807;0.09090909090909091;0.10562180579216354;0.07488986784140969;MeOH;0.05;1.0;1.0;0.0;P;1.5;15.0;1.233;0.1;0.041100000000000005;0.016666666666666666;0.0814881420703608;111.txt;Methanol;False;False;[1.0, 0.0, 0.1, 0.0, 0.0];0.1083935193519352;458.99999999999994;3.0;;
60;112;0.2806652806652807;0.09090909090909091;0.10562180579216354;0.07488986784140969;MeOH;0.075;1.0;1.0;0.0;P;1.5;15.0;1.8495;0.1;0.06165;0.025;0.09553782173766438;112.txt;Methanol;False;False;[1.0, 0.0, 0.1, 0.0, 0.0];0.08545418541854177;461.0;3.0;;
61;113;0.2806652806652807;0.09090909090909091;0.10562180579216354;0.07488986784140969;MeOH;0.1;1.0;1.0;0.0;P;1.5;15.0;2.466;0.1;0.08220000000000001;0.03333333333333333;0.10958750140496797;113.txt;Methanol;False;False;[1.0, 0.0, 0.1, 0.0, 0.0];0.08762412241224116;461.0;3.0;;
62;114;0.2806652806652807;0.09090909090909091;0.10562180579216354;0.07488986784140969;MeOH;0.125;1.0;1.0;0.0;P;1.5;15.0;3.0825;0.1;0.10275;0.041666666666666664;0.12363718107227155;114.txt;Methanol;False;False;[1.0, 0.0, 0.1, 0.0, 0.0];0.14331917191719157;462.0;3.0;;
63;115;0.2806652806652807;0.09090909090909091;0.10562180579216354;0.07488986784140969;MeOH;0.15;1.0;1.0;0.0;P;1.5;15.0;3.699;0.1;0.1233;0.05;0.13768686073957515;115.txt;Methanol;False;False;[1.0, 0.0, 0.1, 0.0, 0.0];0.12337641764176421;479.0;0.0;;
64;116;0.2806652806652807;0.09090909090909091;0.10562180579216354;0.07488986784140969;MeOH;0.175;1.0;1.0;0.0;P;1.5;15.0;4.3155;0.1;0.14385;0.058333333333333334;0.15173654040687873;116.txt;Methanol;False;False;[1.0, 0.0, 0.1, 0.0, 0.0];0.12399639963996423;484.99999999999994;5.0;;
65;117;0.2806652806652807;0.09090909090909091;0.10562180579216354;0.07488986784140969;MeOH;0.2;1.0;1.0;0.0;P;1.5;15.0;4.932;0.1;0.16440000000000002;0.06666666666666667;0.1657862200741823;117.txt;Methanol;False;False;[1.0, 0.0, 0.1, 0.0, 0.0];0.12316975697569754;487.0;5.0;;
66;118;0.2806652806652807;0.09090909090909091;0.23339011925042588;0.07488986784140969;EtOH;0.05;1.0;1.0;0.0;P;3.0;15.0;0.8565;0.2;0.02855;0.008333333333333333;0.08991794987074295;118.txt;Ethanol;False;False;[1.0, 0.0, 0.2, 0.0, 0.0];0.10436363636363621;456.99999999999994;3.0;;
67;119;0.2806652806652807;0.09090909090909091;0.23339011925042588;0.07488986784140969;EtOH;0.1;1.0;1.0;0.0;P;3.0;15.0;1.713;0.2;0.0571;0.016666666666666666;0.11801730920535011;119.txt;Ethanol;False;False;[1.0, 0.0, 0.2, 0.0, 0.0];0.09527056705670578;458.00000000000006;3.0;;
68;120;0.2806652806652807;0.09090909090909091;0.23339011925042588;0.07488986784140969;EtOH;0.15;1.0;1.0;0.0;P;3.0;15.0;2.5694999999999997;0.2;0.08564999999999999;0.025;0.14611666853995728;120.txt;Ethanol;False;False;[1.0, 0.0, 0.2, 0.0, 0.0];0.08493753375337532;460.0;3.0;;
69;121;0.2806652806652807;0.09090909090909091;0.23339011925042588;0.07488986784140969;EtOH;0.2;1.0;1.0;0.0;P;3.0;15.0;3.426;0.2;0.1142;0.03333333333333333;0.17421602787456447;121.txt;Ethanol;False;False;[1.0, 0.0, 0.2, 0.0, 0.0];0.09041404140414055;460.0;3.0;;
70;122;0.2806652806652807;0.09090909090909091;0.23339011925042588;0.07488986784140969;EtOH;0.25;1.0;1.0;0.0;P;3.0;15.0;4.2825;0.2;0.14275;0.041666666666666664;0.20231538720917164;122.txt;Ethanol;False;False;[1.0, 0.0, 0.2, 0.0, 0.0];0.09475391539153888;460.0;3.0;;
71;123;0.2806652806652807;0.09090909090909091;0.23339011925042588;0.07488986784140969;EtOH;0.3;1.0;1.0;0.0;P;3.0;15.0;5.138999999999999;0.2;0.17129999999999998;0.05;0.2304147465437788;123.txt;Ethanol;False;False;[1.0, 0.0, 0.2, 0.0, 0.0];0.1024003600360035;462.0;3.0;;
72;124;0.2806652806652807;0.09090909090909091;0.23339011925042588;0.07488986784140969;EtOH;0.35;1.0;1.0;0.0;P;3.0;15.0;5.995499999999999;0.2;0.19985;0.058333333333333334;0.25851410587838597;124.txt;Ethanol;False;False;[1.0, 0.0, 0.2, 0.0, 0.0];0.13174617461746196;467.0;0.0;;
73;125;0.2806652806652807;0.09090909090909091;0.23339011925042588;0.07488986784140969;EtOH;0.4;1.0;1.0;0.0;P;3.0;15.0;6.852;0.2;0.2284;0.06666666666666667;0.28661346521299313;125.txt;Ethanol;False;False;[1.0, 0.0, 0.2, 0.0, 0.0];0.13401944194419446;473.0;4.0;;
74;129;0.2806652806652807;0.09090909090909091;0.10562180579216354;0.16299559471365638;Tol;0.0;1.0;1.0;0.0;P;3.0;15.0;0.0;0.2;0.0;0.0;0.05338878273575363;129.txt;Toluene;False;False;[1.0, 0.0, 0.0, 0.0, 0.0];0.07925436543654385;429.0;2.0;;
75;131;0.2806652806652807;0.09090909090909091;0.10562180579216354;0.42731277533039647;Tol;0.0;1.0;0.0;0.0;P;7.5;15.0;0.0;0.5;0.0;0.0;0.05338878273575363;131.txt;Toluene;False;False;[1.0, 0.0, 0.0, 0.0, 0.0];0.11480000000000024;461.0;3.0;;
76;147;0.22765072765072766;0.6262626262626262;0.797274275979557;0.004405286343612334;CyPen;0.206;1.0;0.0;0.194;P;1.924;78.435;2.3257399999999997;0.024529865493720913;0.014825906801810415;0.05353430353430354;0.1861301562324379;147.txt;Cyclopentanone;False;False;[0.0, 1.0, 0.5, 1.0, 2.0];0.1474523852385241;458.99999999999994;3.0;;
77;154;0.24532224532224534;0.09090909090909091;0.022146507666098807;0.033920704845814977;i-PrOH;0.76;1.0;1.0;0.104;P;0.2782;13.3;9.9408;0.020917293233082706;0.3737142857142857;1.3659237958303379;0.45588400584466676;154.txt;Isopropanol;False;False;[1.0, 0.0, 0.30000000000000004, 0.0, 1.0];0.1074635463546354;462.99999999999994;3.0;;
78;160;0.18607068607068608;0.09090909090909091;0.82793867120954;0.06475770925110133;MeOH;0.1448;1.0;1.0;0.0254;P;8.8323;10.450000000000001;3.570768;0.8451961722488037;0.17085014354066982;0.008197185331114206;0.13128020681128472;160.txt;Methanol;False;False;[1.0, 0.0, 0.1, 0.0, 0.0];0.0778077407740776;516.0;9.0;;
79;178;0.8076923076923077;0.09090909090909091;0.2282793867120954;1.0;MeOH;0.169;1.0;1.0;0.0676;P;33.81;40.35;4.167540000000001;0.837918215613383;0.05164237918215613;0.0024992605737947354;0.44138473642800946;178.txt;Methanol;False;False;[1.0, 0.0, 0.1, 0.0, 0.0];0.07450117011701174;514.0;9.0;;
80;179;0.10914760914760915;0.09090909090909091;0.313458262350937;0.044933920704845816;n-BuOH;0.224;1.0;1.0;0.2232;P;2.6004;6.75;2.4416;0.38524444444444444;0.18085925925925928;0.04307029687740348;0.10025851410587838;179.txt;Butanol;False;False;[1.0, 0.0, 0.4, 0.0, 0.0];0.09093069306930701;456.0;3.0;;
81;180;0.11330561330561331;0.09090909090909091;0.4020442930153322;0.06299559471365639;i-PrOH;0.231;1.0;0.0;0.6324;P;4.3077;6.95;3.02148;0.6198129496402877;0.2173726618705036;0.02681245212062121;0.11228503990109026;180.txt;Isopropanol;False;False;[1.0, 0.0, 0.30000000000000004, 0.0, 1.0];0.2740320432043202;495.0;6.0;;
82;181;0.2588357588357588;0.09090909090909091;0.7018739352640545;0.04581497797356828;n-BuOH;0.58;1.0;0.0;0.2597;P;5.695;13.950000000000001;6.322;0.4082437275985663;0.22659498207885304;0.050921861281826165;0.4068787231651118;181.txt;Butanol;False;False;[1.0, 0.0, 0.4, 0.0, 0.0];0.09341062106210618;456.99999999999994;3.0;;
83;182;0.11330561330561331;0.09090909090909091;0.3543441226575809;0.042731277533039645;n-BuOH;0.769;1.0;1.0;0.3467;P;2.8066999999999998;6.95;8.382100000000001;0.403841726618705;0.6030287769784173;0.1369936224035344;0.4114870180959874;182.txt;Butanol;False;False;[1.0, 0.0, 0.4, 0.0, 0.0];0.11356003600360065;510.0;9.0;;
84;183;0.3232848232848233;0.09090909090909091;0.606473594548552;0.06828193832599119;n-BuOH;0.79;1.0;0.0;0.2465;P;6.826499999999999;17.05;8.611;0.4003812316715542;0.25252199413489734;0.05786274078957006;0.5534449814544229;183.txt;Butanol;False;False;[1.0, 0.0, 0.4, 0.0, 0.0];0.09950711071107099;458.00000000000006;3.0;;
85;185;0.19334719334719336;0.09090909090909091;0.4122657580919932;0.06343612334801761;n-BuOH;0.477;1.0;0.0;0.2291;P;4.436999999999999;10.8;5.1993;0.4108333333333333;0.24070833333333333;0.05375253549695741;0.29448128582668315;185.txt;Butanol;False;False;[1.0, 0.0, 0.4, 0.0, 0.0];0.09640720072007225;456.99999999999994;3.0;;
86;187;0.16943866943866945;0.09090909090909091;0.5332197614991482;0.04052863436123348;n-BuOH;0.515;1.0;0.0;0.5882;P;3.9772000000000003;9.65;5.6135;0.41214507772020725;0.29085492227979276;0.0647440410338932;0.31089131167809375;187.txt;Butanol;False;False;[1.0, 0.0, 0.4, 0.0, 0.0];0.15788874887488769;507.99999999999994;8.0;;
87;188;0.17151767151767153;0.09090909090909091;0.4514480408858603;0.04889867841409691;n-BuOH;0.72;1.0;0.0;0.4904;P;3.9198;9.75;7.848;0.40203076923076925;0.40246153846153854;0.09184142048063677;0.42182758233112283;188.txt;Butanol;False;False;[1.0, 0.0, 0.4, 0.0, 0.0];0.1208964896489646;509.0;8.0;;
88;191;0.4407484407484408;0.101010101010101;0.8296422487223168;0.07488986784140969;EtOH;0.1252;1.0;1.0;0.1049;P;10.0;24.97;2.144676;0.40048057669203047;0.042945054064877856;0.00626;0.25806451612903225;191.txt;Ethanol;False;False;[1.0, 0.0, 0.2, 0.0, 0.0];0.07884104410441051;460.0;3.0;;
89;192;0.38253638253638256;0.06060606060606061;0.7359454855195912;0.07488986784140969;n-BuOH;0.0994;1.0;1.0;0.2254;S;8.9;13.93;1.08346;0.6389088298636038;0.03888944723618091;0.005584269662921348;0.20591210520400136;192.txt;Butanol;False;False;[1.0, 0.0, 0.4, 0.0, 0.0];0.16357191719171915;461.0;3.0;;
90;193;0.9054054054054054;0.0202020202020202;0.534923339011925;0.07488986784140969;EtOH;0.1122;1.0;1.0;0.5376;S;6.54;13.515;1.9219859999999998;0.4839067702552719;0.07110566037735849;0.008577981651376148;0.48252219849387434;193.txt;Ethanol;False;False;[1.0, 0.0, 0.2, 0.0, 0.0];0.11614329432943293;456.99999999999994;3.0;;
91;194;0.5748440748440748;0.030303030303030304;0.5979557069846678;0.07488986784140969;n-BuOH;0.662;1.0;1.0;0.8772;S;7.28;11.66;7.215800000000001;0.6243567753001715;0.3094253859348199;0.045467032967032965;0.6169495335506351;194.txt;Butanol;False;False;[1.0, 0.0, 0.4, 0.0, 0.0];0.09206732673267304;501.0;7.0;;
92;195;0.7796257796257796;0.050505050505050504;0.7836456558773425;0.07488986784140969;EtOH;0.248;1.0;1.0;0.1126;S;9.46;23.400000000000002;4.24824;0.4042735042735043;0.09077435897435897;0.01310782241014799;0.5072496347083286;195.txt;Ethanol;False;False;[1.0, 0.0, 0.2, 0.0, 0.0];0.11748658865886563;462.0;3.0;;
93;196;0.9158004158004158;0.0404040404040404;0.706984667802385;0.07488986784140969;EtOH;0.3;1.0;1.0;0.2832;S;8.56;22.775000000000002;5.138999999999999;0.3758507135016465;0.112821075740944;0.017523364485981307;0.6050354051927616;196.txt;Ethanol;False;False;[1.0, 0.0, 0.2, 0.0, 0.0];0.11170009000900105;460.0;3.0;;
94;197;0.8877338877338877;0.0404040404040404;0.8160136286201022;0.07488986784140969;EtOH;0.182;1.0;1.0;0.2951;S;9.84;22.1;3.11766;0.4452488687782805;0.07053529411764706;0.009247967479674797;0.5307406991120602;197.txt;Ethanol;False;False;[1.0, 0.0, 0.2, 0.0, 0.0];0.09888712871287142;456.0;3.0;;
95;198;1.0;0.0101010101010101;0.30153321976149916;0.07488986784140969;EtOH;0.384;1.0;1.0;0.4492;S;3.8000000000000003;9.92;6.57792;0.3830645161290323;0.3315483870967742;0.05052631578947368;0.6710127009104192;198.txt;Ethanol;False;False;[1.0, 0.0, 0.2, 0.0, 0.0];0.15323888388838913;480.0;0.0;;
96;199;0.2983367983367983;0.050505050505050504;0.637137989778535;0.07488986784140969;MeOH;0.176;1.0;1.0;0.0156;P;7.74;9.51;4.34016;0.8138801261829653;0.2281892744479495;0.011369509043927648;0.19692031021692705;199.txt;Methanol;False;False;[1.0, 0.0, 0.1, 0.0, 0.0];0.07388118811881172;516.0;9.0;;
97;200;0.21101871101871103;0.06060606060606061;0.23339011925042588;0.07488986784140969;MeOH;0.1518;1.0;1.0;0.5845;P;3.0;8.155;3.743388;0.3678724708767627;0.22951489883507054;0.0253;0.10947510396762954;200.txt;Methanol;False;False;[1.0, 0.0, 0.1, 0.0, 0.0];0.08814077407740761;511.0;9.0;;
98;201;0.33575883575883575;0.101010101010101;0.7189097103918228;0.07488986784140969;MeOH;0.239;1.0;1.0;0.376;P;8.700000000000001;19.415;5.89374;0.4481071336595417;0.15178315735256245;0.013735632183908044;0.2579521186916938;201.txt;Methanol;False;False;[1.0, 0.0, 0.1, 0.0, 0.0];0.08700414041404114;512.0;9.0;;
99;202;0.5187110187110187;0.0808080808080808;0.7597955706984668;0.07488986784140969;MeOH;0.36;1.0;1.0;0.7182;P;9.18;23.805;8.8776;0.3856332703213611;0.18646502835538753;0.0196078431372549;0.42755985163538274;202.txt;Methanol;False;False;[1.0, 0.0, 0.1, 0.0, 0.0];0.09341062106210618;510.0;9.0;;
100;203;0.9137214137214137;0.101010101010101;0.09369676320272573;0.5229074889867841;MeOH;0.251;1.0;1.0;0.4055;S;8.2756;49.995;6.18966;0.16552855285528556;0.0619027902790279;0.015165063560346075;0.535910981229628;203.txt;Methanol;False;False;[1.0, 0.0, 0.1, 0.0, 0.0];0.11924320432043212;473.0;4.0;;
101;206;0.5166320166320166;0.13737373737373737;0.15843270868824533;0.566079295154185;MeOH;0.362;1.0;0.0;0.1782;P;13.939;38.471000000000004;8.926919999999999;0.3623248680824517;0.11602141873099216;0.012985149580314227;0.3878835562549174;206.txt;Methanol;False;False;[1.0, 0.0, 0.1, 0.0, 0.0];0.07574113411341132;514.0;9.0;;
102;207;0.9480249480249481;0.0787878787878788;0.44122657580919933;0.07488986784140969;MeOH;0.249;1.0;1.0;0.1045;P;5.44;41.448;6.14034;0.13124879366917586;0.07407281412854662;0.022886029411764704;0.5762616612341238;207.txt;Methanol;False;False;[1.0, 0.0, 0.1, 0.0, 0.0];0.08214761476147592;458.99999999999994;3.0;;
103;208;0.36486486486486486;0.051515151515151514;0.747870528109029;0.07488986784140969;EtOH;0.0528;1.0;1.0;0.2203;S;9.040000000000001;11.620500000000002;0.9044639999999999;0.7779355449421281;0.03891674196463146;0.0029203539823008844;0.17095650219175001;208.txt;Ethanol;False;False;[1.0, 0.0, 0.2, 0.0, 0.0];0.12575301530153027;473.0;4.0;;
104;209;0.7245322245322245;0.11515151515151514;0.7853492333901193;0.07488986784140969;MeOH;0.201;1.0;1.0;0.1072;P;9.48;45.074;4.95666;0.21032080578604076;0.05498358255313485;0.01060126582278481;0.4511633134764527;209.txt;Methanol;False;False;[1.0, 0.0, 0.1, 0.0, 0.0];0.08287092709270905;460.0;3.0;;
105;210;0.9823284823284824;0.015151515151515152;0.5059625212947189;0.07488986784140969;i-PrOH;0.524;1.0;1.0;0.2439;S;6.2;12.1875;6.8539200000000005;0.5087179487179487;0.28118646153846155;0.04225806451612903;0.7536248173541643;210.txt;Isopropanol;False;False;[1.0, 0.0, 0.30000000000000004, 0.0, 1.0];0.13825598559856012;473.0;4.0;;
106;211;0.972972972972973;0.0202020202020202;0.2606473594548552;0.07488986784140969;MeOH;0.277;1.0;1.0;0.4177;S;3.3200000000000003;14.49;6.830820000000001;0.22912353347135958;0.23570807453416148;0.041716867469879515;0.5935708665842419;211.txt;Methanol;False;False;[1.0, 0.0, 0.1, 0.0, 0.0];0.11583330333033315;488.00000000000006;5.0;;
107;212;0.9449064449064449;0.012121212121212121;0.424190800681431;0.07488986784140969;i-PrOH;0.672;1.0;1.0;0.2928;S;5.24;10.329;8.789760000000001;0.5073095168941815;0.42548939878013364;0.06412213740458016;0.8111723052714398;212.txt;Isopropanol;False;False;[1.0, 0.0, 0.30000000000000004, 0.0, 1.0];0.1279229522952292;476.0;4.0;;
108;213;0.7203742203742204;0.02828282828282828;0.26916524701873934;0.07488986784140969;MeOH;0.199;1.0;1.0;0.4485;S;3.42;13.737;4.9073400000000005;0.24896265560165975;0.17861760209652763;0.029093567251461987;0.41373496684275596;213.txt;Methanol;False;False;[1.0, 0.0, 0.1, 0.0, 0.0];0.1259596759675965;485.99999999999994;5.0;;
109;215;0.22972972972972974;0.09797979797979797;0.5570698466780238;0.07488986784140969;MeOH;0.1278;1.0;1.0;0.273;S;6.8;13.4285;3.151548;0.5063856722642142;0.11734549651859849;0.009397058823529411;0.12745869394177814;215.txt;Methanol;False;False;[1.0, 0.0, 0.1, 0.0, 0.0];0.10715355535553561;475.00000000000006;4.0;;
110;216;0.08856548856548857;0.17575757575757572;0.5195911413969335;0.07488986784140969;MeOH;0.0542;1.0;0.0;0.5809;S;6.36;10.5984;1.3365719999999999;0.600090579710145;0.06305536684782609;0.004261006289308176;0.0073058334269978644;216.txt;Methanol;False;False;[1.0, 0.0, 0.1, 0.0, 0.0];0.14125256525652574;507.0;8.0;;
111;217;0.4230769230769231;0.03737373737373737;0.4122657580919932;0.07488986784140969;MeOH;0.124;1.0;1.0;0.3935;S;5.1000000000000005;10.2695;3.05784;0.4966161935829398;0.1488796922927114;0.012156862745098038;0.22029897718332023;217.txt;Methanol;False;False;[1.0, 0.0, 0.1, 0.0, 0.0];0.09981710171017077;491.99999999999994;6.0;;
112;218;0.9480249480249481;0.0787878787878788;0.44122657580919933;0.07488986784140969;MeOH;0.249;1.0;1.0;0.4061;S;5.44;41.448;6.14034;0.13124879366917586;0.07407281412854662;0.022886029411764704;0.5762616612341238;218.txt;Methanol;False;False;[1.0, 0.0, 0.1, 0.0, 0.0];0.12947290729072902;468.0;0.0;;
113;219;0.7245322245322245;0.11515151515151514;0.7853492333901193;0.07488986784140969;MeOH;0.201;1.0;1.0;0.3037;S;9.48;45.074;4.95666;0.21032080578604076;0.05498358255313485;0.01060126582278481;0.4511633134764527;219.txt;Methanol;False;False;[1.0, 0.0, 0.1, 0.0, 0.0];0.1269929792979294;462.99999999999994;3.0;;
114;220;0.972972972972973;0.0202020202020202;0.2606473594548552;0.07488986784140969;MeOH;0.277;1.0;1.0;0.4468;P;3.3200000000000003;14.49;6.830820000000001;0.22912353347135958;0.23570807453416148;0.041716867469879515;0.5935708665842419;220.txt;Methanol;False;False;[1.0, 0.0, 0.1, 0.0, 0.0];0.08648748874887513;501.0;7.0;;
115;221;0.7203742203742204;0.02828282828282828;0.26916524701873934;0.07488986784140969;MeOH;0.199;1.0;1.0;0.6156;P;3.42;13.737;4.9073400000000005;0.24896265560165975;0.17861760209652763;0.029093567251461987;0.41373496684275596;221.txt;Methanol;False;False;[1.0, 0.0, 0.1, 0.0, 0.0];0.10012709270927056;501.0;7.0;;
116;223;0.4230769230769231;0.03737373737373737;0.4122657580919932;0.07488986784140969;MeOH;0.124;1.0;1.0;0.6558;P;5.1000000000000005;10.2695;3.05784;0.4966161935829398;0.1488796922927114;0.012156862745098038;0.22029897718332023;223.txt;Methanol;False;False;[1.0, 0.0, 0.1, 0.0, 0.0];0.10756687668766851;509.0;8.0;;
117;224;0.17671517671517672;0.09090909090909091;0.14821124361158433;0.07488986784140969;CyPen;0.267;1.0;1.0;0.0;S;2.0;10.0;3.01443;0.2;0.1507215;0.06675;0.15005057884680228;224.txt;Cyclopentanone;False;False;[0.0, 1.0, 0.5, 1.0, 2.0];0.11066678667866814;470.00000000000006;0.0;;
118;225;0.17671517671517672;0.0404040404040404;0.14821124361158433;0.07488986784140969;CyPen;0.267;1.0;1.0;0.0;S;2.0;5.0;3.01443;0.4;0.301443;0.06675;0.15005057884680228;225.txt;Cyclopentanone;False;False;[0.0, 1.0, 0.5, 1.0, 2.0];0.10033375337533768;493.0;6.0;;
119;226;0.17671517671517672;0.02323232323232323;0.14821124361158433;0.07488986784140969;CyPen;0.267;1.0;1.0;0.0;S;2.0;3.3;3.01443;0.6060606060606061;0.4567318181818181;0.06675;0.15005057884680228;226.txt;Cyclopentanone;False;False;[0.0, 1.0, 0.5, 1.0, 2.0];0.0797710171017103;505.0;8.0;;
120;227;0.17671517671517672;0.015151515151515152;0.14821124361158433;0.07488986784140969;CyPen;0.267;1.0;1.0;0.0;S;2.0;2.5;3.01443;0.8;0.602886;0.06675;0.15005057884680228;227.txt;Cyclopentanone;False;False;[0.0, 1.0, 0.5, 1.0, 2.0];0.09155067506750703;511.0;9.0;;
121;228;0.17671517671517672;0.0101010101010101;0.14821124361158433;0.07488986784140969;CyPen;0.267;1.0;1.0;0.0;S;2.0;2.0;3.01443;1.0;0.7536075;0.06675;0.15005057884680228;228.txt;Cyclopentanone;False;False;[0.0, 1.0, 0.5, 1.0, 2.0];0.1232730873087311;505.0;8.0;;
122;229;0.17671517671517672;0.05656565656565656;0.14821124361158433;0.07488986784140969;CyPen;0.267;1.0;1.0;0.0;S;2.0;6.6;3.01443;0.30303030303030304;0.22836590909090906;0.06675;0.15005057884680228;229.txt;Cyclopentanone;False;False;[0.0, 1.0, 0.5, 1.0, 2.0];0.11066678667866814;483.99999999999994;0.0;;
123;230;0.17671517671517672;0.030303030303030304;0.14821124361158433;0.07488986784140969;CyPen;0.267;1.0;1.0;0.0;S;2.0;4.0;3.01443;0.5;0.37680375;0.06675;0.15005057884680228;230.txt;Cyclopentanone;False;False;[0.0, 1.0, 0.5, 1.0, 2.0];0.08793411341134139;499.0;7.0;;
124;233;0.17671517671517672;0.05656565656565656;0.14821124361158433;0.07488986784140969;CyPen;0.3;1.0;1.0;0.0;S;2.0;6.6;3.3869999999999996;0.30303030303030304;0.2565909090909091;0.075;0.16859615600764302;233.txt;Cyclopentanone;False;False;[0.0, 1.0, 0.5, 1.0, 2.0];0.10395031503150332;489.0;5.0;;
125;234;0.17671517671517672;0.05656565656565656;0.14821124361158433;0.07488986784140969;CyPen;0.35;1.0;1.0;0.0;S;2.0;6.6;3.9514999999999993;0.30303030303030304;0.29935606060606057;0.0875;0.1966955153422502;234.txt;Cyclopentanone;False;False;[0.0, 1.0, 0.5, 1.0, 2.0];0.10291701170116996;494.00000000000006;6.0;;
126;235;0.17671517671517672;0.05656565656565656;0.14821124361158433;0.07488986784140969;CyPen;0.4;1.0;1.0;0.0;S;2.0;6.6;4.516;0.30303030303030304;0.3421212121212121;0.1;0.22479487467685738;235.txt;Cyclopentanone;False;False;[0.0, 1.0, 0.5, 1.0, 2.0];0.09475391539153888;496.0;6.0;;
127;236;0.2806652806652807;0.05656565656565656;0.23339011925042588;0.07488986784140969;CyPen;0.225;1.0;1.0;0.0;S;3.0;9.9;2.54025;0.30303030303030304;0.12829545454545455;0.0375;0.18826570754186805;236.txt;Cyclopentanone;False;False;[0.0, 1.0, 0.5, 1.0, 2.0];0.11531665166516669;474.0;4.0;;
128;237;0.2806652806652807;0.05656565656565656;0.23339011925042588;0.07488986784140969;CyPen;0.15;1.0;1.0;0.0;S;3.0;9.9;1.6934999999999998;0.30303030303030304;0.08553030303030303;0.025;0.14611666853995728;237.txt;Cyclopentanone;False;False;[0.0, 1.0, 0.5, 1.0, 2.0];0.10147038703870415;458.00000000000006;3.0;;
129;238;0.17671517671517672;0.05656565656565656;0.14821124361158433;0.07488986784140969;CyPen;0.25;1.0;1.0;0.0;S;2.0;6.6;2.8225;0.30303030303030304;0.21382575757575756;0.0625;0.14049679667303586;238.txt;Cyclopentanone;False;False;[0.0, 1.0, 0.5, 1.0, 2.0];0.1167632763276325;480.0;0.0;;
130;239;0.12474012474012475;0.05656565656565656;0.10562180579216354;0.07488986784140969;CyPen;0.4;1.0;1.0;0.0;S;1.5;4.95;4.516;0.30303030303030304;0.45616161616161616;0.13333333333333333;0.19388557940878948;239.txt;Cyclopentanone;False;False;[0.0, 1.0, 0.5, 1.0, 2.0];0.08679747974797491;500.00000000000006;7.0;;
131;240;0.17671517671517672;0.05656565656565656;0.14821124361158433;0.07488986784140969;CyPen;0.2;1.0;1.0;0.0;S;2.0;6.6;2.258;0.30303030303030304;0.17106060606060605;0.05;0.11239743733842869;240.txt;Cyclopentanone;False;False;[0.0, 1.0, 0.5, 1.0, 2.0];0.11149342934293394;476.0;4.0;;
132;241;0.17671517671517672;0.05656565656565656;0.14821124361158433;0.07488986784140969;CyPen;0.4;1.0;1.0;0.3196;S;2.0;6.6;4.516;0.30303030303030304;0.3421212121212121;0.1;0.22479487467685738;241.txt;Cyclopentanone;False;False;[0.0, 1.0, 0.5, 1.0, 2.0];0.09527056705670578;498.0;7.0;;
133;242;0.17671517671517672;0.09090909090909091;0.14821124361158433;0.07488986784140969;CyPen;0.3;1.0;1.0;0.0;S;2.0;10.0;3.3869999999999996;0.2;0.16934999999999997;0.075;0.16859615600764302;242.txt;Cyclopentanone;False;False;[0.0, 1.0, 0.5, 1.0, 2.0];0.12017317731773147;483.0;0.0;;
134;243;0.17671517671517672;0.09090909090909091;0.14821124361158433;0.07488986784140969;CyPen;0.245;1.0;1.0;0.0;S;2.0;10.0;2.76605;0.2;0.1383025;0.06125;0.13768686073957515;243.txt;Cyclopentanone;False;False;[0.0, 1.0, 0.5, 1.0, 2.0];0.1083935193519352;475.00000000000006;4.0;;
135;244;0.12474012474012475;0.1919191919191919;0.10562180579216354;0.07488986784140969;CyPen;0.368;1.0;1.0;0.0;S;1.5;15.0;4.154719999999999;0.1;0.13849066666666665;0.12266666666666666;0.1759019894346409;244.txt;Cyclopentanone;False;False;[0.0, 1.0, 0.5, 1.0, 2.0];0.11572997299729959;476.0;4.0;;
136;245;0.17671517671517672;0.09090909090909091;0.14821124361158433;0.07488986784140969;CyPen;0.245;1.0;1.0;0.1761;S;2.0;10.0;2.76605;0.2;0.1383025;0.06125;0.13768686073957515;245.txt;Cyclopentanone;False;False;[0.0, 1.0, 0.5, 1.0, 2.0];0.12172313231323173;471.99999999999994;4.0;;
137;248;0.735966735966736;0.008080808080808079;0.06132879045996593;0.07488986784140969;MeOH;0.1504;1.0;1.0;0.5541;S;0.98;6.6419999999999995;3.708864;0.1475459199036435;0.27919783197831977;0.07673469387755102;0.38113971001461167;248.txt;Methanol;False;False;[1.0, 0.0, 0.1, 0.0, 0.0];0.10291701170116996;491.0;6.0;;
138;249;0.9948024948024948;0.015151515151515152;0.8245315161839863;0.07488986784140969;n-BuOH;0.68;1.0;1.0;0.5796;S;9.94;12.3375;7.412000000000001;0.8056737588652482;0.30038500506585614;0.03420523138832998;0.8690569855007306;249.txt;Butanol;False;False;[1.0, 0.0, 0.4, 0.0, 0.0];0.11056345634563458;506.0;8.0;;
