Repository: leoluber/synthesizer

# Synthesizer

## Overview

**The Synthesizer** is a package that optimizes the experimental parameters for 
antisolvent controlled perovskite NC synthesis. It trains Gaussian Process 
Regressors for a selection of targets and optimizes volumes and concentrations 
as well as other arbitrary experimental parameters.

It is published as "Synthesizer: Chemistry-Aware Machine Learning for Precision
Control of Nanocrystal Growth". (Advanced Materials, 2025)

### Features
- 📌 Feature 1: Feature selection and calculation
- 📌 Feature 2: 1-3nm accurate PL peak position prediction from those features
- 📌 Feature 3: Simultaneous optimization for arbitrary set of targets

File: data/processed/processed_Perovskite_NC_synthesis_NH_240418_new.csv (part 3 of 3)
;Sample No.;V (PbBr2 prec.);c (PbBr2);V (Cs-OA);c (Cs-OA);antisolvent;V (antisolvent);perovskite ?;monodispersity;PLQY;S/P;n_Cs;n_Pb;n_As;Cs_Pb_ratio;AS_Pb_ratio;AS_Cs_ratio;V_total;PL_data;molecule_name;baseline;artificial;encoding;fwhm;peak_pos;NPL_type;poly_peak_pos;peak_pos_eV
277;421;0.23284823284823286;0.09090909090909091;0.14821124361158433;0.07488986784140969;CyPen;0.494;1.0;1.0;0.4108;P;2.0;12.700000000000001;5.57726;0.15748031496062992;0.21957716535433067;0.1235;0.3079689783072946;421.txt;Cyclopentanone;False;False;[0.0, 1.0, 0.5, 1.0, 2.0];0.11583330333033315;494.00000000000006;6.0;;
278;422;0.23284823284823286;0.09090909090909091;0.14821124361158433;0.07488986784140969;CyPen;0.494;1.0;1.0;0.5046;S;2.0;12.700000000000001;5.57726;0.15748031496062992;0.21957716535433067;0.1235;0.3079689783072946;422.txt;Cyclopentanone;False;False;[0.0, 1.0, 0.5, 1.0, 2.0];0.1038469846984702;493.0;6.0;;
279;423;0.23284823284823286;0.09090909090909091;0.14821124361158433;0.07488986784140969;CyPen;0.494;1.0;1.0;0.3745;P;2.0;12.700000000000001;5.57726;0.15748031496062992;0.21957716535433067;0.1235;0.3079689783072946;423.txt;Cyclopentanone;False;False;[0.0, 1.0, 0.5, 1.0, 2.0];0.11758991899189919;491.0;6.0;;
280;424;0.23284823284823286;0.09090909090909091;0.14821124361158433;0.07488986784140969;CyPen;0.494;1.0;1.0;0.4258;S;2.0;12.700000000000001;5.57726;0.15748031496062992;0.21957716535433067;0.1235;0.3079689783072946;424.txt;Cyclopentanone;False;False;[0.0, 1.0, 0.5, 1.0, 2.0];0.10818685868586853;490.0;0.0;;
281;425;0.20374220374220375;0.09090909090909091;0.14821124361158433;0.07488986784140969;CyPen;0.465;1.0;1.0;0.4783;P;2.0;11.3;5.2498499999999995;0.17699115044247787;0.23229424778761062;0.11625;0.27593570866584244;425.txt;Cyclopentanone;False;False;[0.0, 1.0, 0.5, 1.0, 2.0];0.1135600360036002;496.0;6.0;;
282;426;0.20374220374220375;0.09090909090909091;0.14821124361158433;0.07488986784140969;CyPen;0.465;1.0;1.0;0.7443;S;2.0;11.3;5.2498499999999995;0.17699115044247787;0.23229424778761062;0.11625;0.27593570866584244;426.txt;Cyclopentanone;False;False;[0.0, 1.0, 0.5, 1.0, 2.0];0.10043708370837079;494.00000000000006;6.0;;
283;430;0.17671517671517672;0.09090909090909091;0.16524701873935263;0.07488986784140969;MeOH;0.085;1.0;0.0;;P;2.2;10.0;2.0961000000000003;0.22000000000000003;0.10480500000000001;0.019318181818181818;0.04889288524221648;430.txt;Methanol;False;False;[1.0, 0.0, 0.1, 0.0, 0.0];0.14444703172402606;462.7827454;3.0;;
284;431;0.17671517671517672;0.09090909090909091;0.16524701873935263;0.07488986784140969;MeOH;0.085;1.0;1.0;;S;2.2;10.0;2.0961000000000003;0.22000000000000003;0.10480500000000001;0.019318181818181818;0.04889288524221648;431.txt;Methanol;False;False;[1.0, 0.0, 0.1, 0.0, 0.0];0.10479895439591624;475.3937073;4.0;;
285;432;0.17671517671517672;0.09090909090909091;0.23339011925042588;0.07488986784140969;MeOH;0.085;1.0;1.0;;P;3.0;10.0;2.0961000000000003;0.3;0.10480500000000001;0.014166666666666666;0.05338878273575363;432.txt;Methanol;False;False;[1.0, 0.0, 0.1, 0.0, 0.0];0.1058314564096694;488.5049744;5.0;;
286;433;0.17671517671517672;0.09090909090909091;0.23339011925042588;0.07488986784140969;MeOH;0.085;1.0;1.0;;S;3.0;10.0;2.0961000000000003;0.3;0.10480500000000001;0.014166666666666666;0.05338878273575363;433.txt;Methanol;False;False;[1.0, 0.0, 0.1, 0.0, 0.0];0.1254489946709736;480.49795529999994;0.0;;
287;434;0.17671517671517672;0.09090909090909091;0.25894378194207834;0.07488986784140969;MeOH;0.085;1.0;0.0;;P;3.3000000000000003;10.0;2.0961000000000003;0.33;0.10480500000000001;0.012878787878787878;0.05507474429583006;434.txt;Methanol;False;False;[1.0, 0.0, 0.1, 0.0, 0.0];0.1734603383104818;501.8972778;7.0;;
288;435;0.17671517671517672;0.09090909090909091;0.25894378194207834;0.07488986784140969;MeOH;0.085;1.0;1.0;;S;3.3000000000000003;10.0;2.0961000000000003;0.33;0.10480500000000001;0.012878787878787878;0.05507474429583006;435.txt;Methanol;False;False;[1.0, 0.0, 0.1, 0.0, 0.0];0.10861921184680146;482.4977112;0.0;;
289;baseline;0.2806652806652807;0.09090909090909091;0.10562180579216354;0.16299559471365638;Tol;0.0;1.0;1.0;0.0;SP;3.0;15.0;0.0;1.0;0.0;0.0;0.05338878273575363;129.txt;Toluene;True;True;[1.0, 0.0, 0.0, 0.0, 0.0];0.0;515.0;2.0;515.0;2.4074563106796116
290;baseline;0.2806652806652807;0.09090909090909091;0.10562180579216354;0.16299559471365638;Tol;0.0;1.0;1.0;0.0;SP;3.0;15.0;0.0;1.0;0.1;0.0;0.05338878273575363;129.txt;Toluene;True;True;[1.0, 0.0, 0.0, 0.0, 0.0];0.0;515.0;2.0;515.0;2.4074563106796116
291;baseline;0.2806652806652807;0.09090909090909091;0.10562180579216354;0.16299559471365638;Tol;0.0;1.0;1.0;0.0;SP;3.0;15.0;0.0;1.0;0.2;0.0;0.05338878273575363;129.txt;Toluene;True;True;[1.0, 0.0, 0.0, 0.0, 0.0];0.0;515.0;2.0;515.0;2.4074563106796116
292;baseline;0.2806652806652807;0.09090909090909091;0.10562180579216354;0.16299559471365638;Tol;0.0;1.0;1.0;0.0;SP;3.0;15.0;0.0;1.0;0.3;0.0;0.05338878273575363;129.txt;Toluene;True;True;[1.0, 0.0, 0.0, 0.0, 0.0];0.0;515.0;2.0;515.0;2.4074563106796116
293;baseline;0.2806652806652807;0.09090909090909091;0.10562180579216354;0.16299559471365638;Tol;0.0;1.0;1.0;0.0;SP;3.0;15.0;0.0;1.0;0.4;0.0;0.05338878273575363;129.txt;Toluene;True;True;[1.0, 0.0, 0.0, 0.0, 0.0];0.0;515.0;2.0;515.0;2.4074563106796116
294;baseline;0.2806652806652807;0.09090909090909091;0.10562180579216354;0.16299559471365638;Tol;0.0;1.0;1.0;0.0;SP;3.0;15.0;0.0;1.0;0.5;0.0;0.05338878273575363;129.txt;Toluene;True;True;[1.0, 0.0, 0.0, 0.0, 0.0];0.0;515.0;2.0;515.0;2.4074563106796116
295;baseline;0.2806652806652807;0.09090909090909091;0.10562180579216354;0.16299559471365638;Tol;0.0;1.0;1.0;0.0;SP;3.0;15.0;0.0;1.0;0.6;0.0;0.05338878273575363;129.txt;Toluene;True;True;[1.0, 0.0, 0.0, 0.0, 0.0];0.0;515.0;2.0;515.0;2.4074563106796116
296;baseline;0.2806652806652807;0.09090909090909091;0.10562180579216354;0.16299559471365638;Tol;0.0;1.0;1.0;0.0;SP;3.0;15.0;0.0;1.0;0.7;0.0;0.05338878273575363;129.txt;Toluene;True;True;[1.0, 0.0, 0.0, 0.0, 0.0];0.0;515.0;2.0;515.0;2.4074563106796116
297;baseline;0.2806652806652807;0.09090909090909091;0.10562180579216354;0.16299559471365638;Tol;0.0;1.0;1.0;0.0;SP;3.0;15.0;0.0;1.0;0.8;0.0;0.05338878273575363;129.txt;Toluene;True;True;[1.0, 0.0, 0.0, 0.0, 0.0];0.0;515.0;2.0;515.0;2.4074563106796116
298;baseline;0.2806652806652807;0.09090909090909091;0.10562180579216354;0.16299559471365638;Tol;0.0;1.0;1.0;0.0;SP;3.0;15.0;0.0;1.0;0.9;0.0;0.05338878273575363;129.txt;Toluene;True;True;[1.0, 0.0, 0.0, 0.0, 0.0];0.0;515.0;2.0;515.0;2.4074563106796116
299;baseline;0.22765072765072766;0.6262626262626262;0.797274275979557;0.004405286343612334;CyPen;0.206;1.0;1.0;0.194;SP;1.924;78.435;2.3257399999999997;1.0;0.0;0.05353430353430354;0.1861301562324379;147.txt;Cyclopentanone;True;True;[0.0, 1.0, 0.5, 1.0, 2.0];0.0;515.0;3.0;515.0;2.4074563106796116
300;baseline;0.22765072765072766;0.6262626262626262;0.797274275979557;0.004405286343612334;CyPen;0.206;1.0;1.0;0.194;SP;1.924;78.435;2.3257399999999997;1.0;0.1;0.05353430353430354;0.1861301562324379;147.txt;Cyclopentanone;True;True;[0.0, 1.0, 0.5, 1.0, 2.0];0.0;515.0;3.0;515.0;2.4074563106796116
301;baseline;0.22765072765072766;0.6262626262626262;0.797274275979557;0.004405286343612334;CyPen;0.206;1.0;1.0;0.194;SP;1.924;78.435;2.3257399999999997;1.0;0.2;0.05353430353430354;0.1861301562324379;147.txt;Cyclopentanone;True;True;[0.0, 1.0, 0.5, 1.0, 2.0];0.0;515.0;3.0;515.0;2.4074563106796116
302;baseline;0.22765072765072766;0.6262626262626262;0.797274275979557;0.004405286343612334;CyPen;0.206;1.0;1.0;0.194;SP;1.924;78.435;2.3257399999999997;1.0;0.3;0.05353430353430354;0.1861301562324379;147.txt;Cyclopentanone;True;True;[0.0, 1.0, 0.5, 1.0, 2.0];0.0;515.0;3.0;515.0;2.4074563106796116
303;baseline;0.22765072765072766;0.6262626262626262;0.797274275979557;0.004405286343612334;CyPen;0.206;1.0;1.0;0.194;SP;1.924;78.435;2.3257399999999997;1.0;0.4;0.05353430353430354;0.1861301562324379;147.txt;Cyclopentanone;True;True;[0.0, 1.0, 0.5, 1.0, 2.0];0.0;515.0;3.0;515.0;2.4074563106796116
304;baseline;0.22765072765072766;0.6262626262626262;0.797274275979557;0.004405286343612334;CyPen;0.206;1.0;1.0;0.194;SP;1.924;78.435;2.3257399999999997;1.0;0.5;0.05353430353430354;0.1861301562324379;147.txt;Cyclopentanone;True;True;[0.0, 1.0, 0.5, 1.0, 2.0];0.0;515.0;3.0;515.0;2.4074563106796116
305;baseline;0.22765072765072766;0.6262626262626262;0.797274275979557;0.004405286343612334;CyPen;0.206;1.0;1.0;0.194;SP;1.924;78.435;2.3257399999999997;1.0;0.6;0.05353430353430354;0.1861301562324379;147.txt;Cyclopentanone;True;True;[0.0, 1.0, 0.5, 1.0, 2.0];0.0;515.0;3.0;515.0;2.4074563106796116
306;baseline;0.22765072765072766;0.6262626262626262;0.797274275979557;0.004405286343612334;CyPen;0.206;1.0;1.0;0.194;SP;1.924;78.435;2.3257399999999997;1.0;0.7;0.05353430353430354;0.1861301562324379;147.txt;Cyclopentanone;True;True;[0.0, 1.0, 0.5, 1.0, 2.0];0.0;515.0;3.0;515.0;2.4074563106796116
307;baseline;0.22765072765072766;0.6262626262626262;0.797274275979557;0.004405286343612334;CyPen;0.206;1.0;1.0;0.194;SP;1.924;78.435;2.3257399999999997;1.0;0.8;0.05353430353430354;0.1861301562324379;147.txt;Cyclopentanone;True;True;[0.0, 1.0, 0.5, 1.0, 2.0];0.0;515.0;3.0;515.0;2.4074563106796116
308;baseline;0.22765072765072766;0.6262626262626262;0.797274275979557;0.004405286343612334;CyPen;0.206;1.0;1.0;0.194;SP;1.924;78.435;2.3257399999999997;1.0;0.9;0.05353430353430354;0.1861301562324379;147.txt;Cyclopentanone;True;True;[0.0, 1.0, 0.5, 1.0, 2.0];0.0;515.0;3.0;515.0;2.4074563106796116
309;baseline;0.2806652806652807;0.09090909090909091;0.23339011925042588;0.07488986784140969;n-BuOH;0.4;1.0;1.0;0.0;SP;3.0;15.0;4.36;1.0;0.0;0.06666666666666667;0.28661346521299313;15.txt;Butanol;True;True;[1.0, 0.0, 0.4, 0.0, 0.0];0.0;515.0;3.0;515.0;2.4074563106796116
310;baseline;0.2806652806652807;0.09090909090909091;0.23339011925042588;0.07488986784140969;n-BuOH;0.4;1.0;1.0;0.0;SP;3.0;15.0;4.36;1.0;0.1;0.06666666666666667;0.28661346521299313;15.txt;Butanol;True;True;[1.0, 0.0, 0.4, 0.0, 0.0];0.0;515.0;3.0;515.0;2.4074563106796116
311;baseline;0.2806652806652807;0.09090909090909091;0.23339011925042588;0.07488986784140969;n-BuOH;0.4;1.0;1.0;0.0;SP;3.0;15.0;4.36;1.0;0.2;0.06666666666666667;0.28661346521299313;15.txt;Butanol;True;True;[1.0, 0.0, 0.4, 0.0, 0.0];0.0;515.0;3.0;515.0;2.4074563106796116
312;baseline;0.2806652806652807;0.09090909090909091;0.23339011925042588;0.07488986784140969;n-BuOH;0.4;1.0;1.0;0.0;SP;3.0;15.0;4.36;1.0;0.3;0.06666666666666667;0.28661346521299313;15.txt;Butanol;True;True;[1.0, 0.0, 0.4, 0.0, 0.0];0.0;515.0;3.0;515.0;2.4074563106796116
313;baseline;0.2806652806652807;0.09090909090909091;0.23339011925042588;0.07488986784140969;n-BuOH;0.4;1.0;1.0;0.0;SP;3.0;15.0;4.36;1.0;0.4;0.06666666666666667;0.28661346521299313;15.txt;Butanol;True;True;[1.0, 0.0, 0.4, 0.0, 0.0];0.0;515.0;3.0;515.0;2.4074563106796116
314;baseline;0.2806652806652807;0.09090909090909091;0.23339011925042588;0.07488986784140969;n-BuOH;0.4;1.0;1.0;0.0;SP;3.0;15.0;4.36;1.0;0.5;0.06666666666666667;0.28661346521299313;15.txt;Butanol;True;True;[1.0, 0.0, 0.4, 0.0, 0.0];0.0;515.0;3.0;515.0;2.4074563106796116
315;baseline;0.2806652806652807;0.09090909090909091;0.23339011925042588;0.07488986784140969;n-BuOH;0.4;1.0;1.0;0.0;SP;3.0;15.0;4.36;1.0;0.6;0.06666666666666667;0.28661346521299313;15.txt;Butanol;True;True;[1.0, 0.0, 0.4, 0.0, 0.0];0.0;515.0;3.0;515.0;2.4074563106796116
316;baseline;0.2806652806652807;0.09090909090909091;0.23339011925042588;0.07488986784140969;n-BuOH;0.4;1.0;1.0;0.0;SP;3.0;15.0;4.36;1.0;0.7;0.06666666666666667;0.28661346521299313;15.txt;Butanol;True;True;[1.0, 0.0, 0.4, 0.0, 0.0];0.0;515.0;3.0;515.0;2.4074563106796116
317;baseline;0.2806652806652807;0.09090909090909091;0.23339011925042588;0.07488986784140969;n-BuOH;0.4;1.0;1.0;0.0;SP;3.0;15.0;4.36;1.0;0.8;0.06666666666666667;0.28661346521299313;15.txt;Butanol;True;True;[1.0, 0.0, 0.4, 0.0, 0.0];0.0;515.0;3.0;515.0;2.4074563106796116
318;baseline;0.2806652806652807;0.09090909090909091;0.23339011925042588;0.07488986784140969;n-BuOH;0.4;1.0;1.0;0.0;SP;3.0;15.0;4.36;1.0;0.9;0.06666666666666667;0.28661346521299313;15.txt;Butanol;True;True;[1.0, 0.0, 0.4, 0.0, 0.0];0.0;515.0;3.0;515.0;2.4074563106796116
319;baseline;0.5925155925155925;0.09090909090909091;0.23339011925042588;0.07488986784140969;EtOH;0.4;1.0;1.0;0.0;SP;3.0;30.0;6.852;1.0;0.0;0.06666666666666667;0.4552096212206362;10.txt;Ethanol;True;True;[1.0, 0.0, 0.2, 0.0, 0.0];0.0;515.0;3.0;515.0;2.4074563106796116
320;baseline;0.5925155925155925;0.09090909090909091;0.23339011925042588;0.07488986784140969;EtOH;0.4;1.0;1.0;0.0;SP;3.0;30.0;6.852;1.0;0.1;0.06666666666666667;0.4552096212206362;10.txt;Ethanol;True;True;[1.0, 0.0, 0.2, 0.0, 0.0];0.0;515.0;3.0;515.0;2.4074563106796116
321;baseline;0.5925155925155925;0.09090909090909091;0.23339011925042588;0.07488986784140969;EtOH;0.4;1.0;1.0;0.0;SP;3.0;30.0;6.852;1.0;0.2;0.06666666666666667;0.4552096212206362;10.txt;Ethanol;True;True;[1.0, 0.0, 0.2, 0.0, 0.0];0.0;515.0;3.0;515.0;2.4074563106796116
322;baseline;0.5925155925155925;0.09090909090909091;0.23339011925042588;0.07488986784140969;EtOH;0.4;1.0;1.0;0.0;SP;3.0;30.0;6.852;1.0;0.3;0.06666666666666667;0.4552096212206362;10.txt;Ethanol;True;True;[1.0, 0.0, 0.2, 0.0, 0.0];0.0;515.0;3.0;515.0;2.4074563106796116
323;baseline;0.5925155925155925;0.09090909090909091;0.23339011925042588;0.07488986784140969;EtOH;0.4;1.0;1.0;0.0;SP;3.0;30.0;6.852;1.0;0.4;0.06666666666666667;0.4552096212206362;10.txt;Ethanol;True;True;[1.0, 0.0, 0.2, 0.0, 0.0];0.0;515.0;3.0;515.0;2.4074563106796116
324;baseline;0.5925155925155925;0.09090909090909091;0.23339011925042588;0.07488986784140969;EtOH;0.4;1.0;1.0;0.0;SP;3.0;30.0;6.852;1.0;0.5;0.06666666666666667;0.4552096212206362;10.txt;Ethanol;True;True;[1.0, 0.0, 0.2, 0.0, 0.0];0.0;515.0;3.0;515.0;2.4074563106796116
325;baseline;0.5925155925155925;0.09090909090909091;0.23339011925042588;0.07488986784140969;EtOH;0.4;1.0;1.0;0.0;SP;3.0;30.0;6.852;1.0;0.6;0.06666666666666667;0.4552096212206362;10.txt;Ethanol;True;True;[1.0, 0.0, 0.2, 0.0, 0.0];0.0;515.0;3.0;515.0;2.4074563106796116
326;baseline;0.5925155925155925;0.09090909090909091;0.23339011925042588;0.07488986784140969;EtOH;0.4;1.0;1.0;0.0;SP;3.0;30.0;6.852;1.0;0.7;0.06666666666666667;0.4552096212206362;10.txt;Ethanol;True;True;[1.0, 0.0, 0.2, 0.0, 0.0];0.0;515.0;3.0;515.0;2.4074563106796116
327;baseline;0.5925155925155925;0.09090909090909091;0.23339011925042588;0.07488986784140969;EtOH;0.4;1.0;1.0;0.0;SP;3.0;30.0;6.852;1.0;0.8;0.06666666666666667;0.4552096212206362;10.txt;Ethanol;True;True;[1.0, 0.0, 0.2, 0.0, 0.0];0.0;515.0;3.0;515.0;2.4074563106796116
328;baseline;0.5925155925155925;0.09090909090909091;0.23339011925042588;0.07488986784140969;EtOH;0.4;1.0;1.0;0.0;SP;3.0;30.0;6.852;1.0;0.9;0.06666666666666667;0.4552096212206362;10.txt;Ethanol;True;True;[1.0, 0.0, 0.2, 0.0, 0.0];0.0;515.0;3.0;515.0;2.4074563106796116
329;baseline;0.5925155925155925;0.09090909090909091;0.23339011925042588;0.07488986784140969;MeOH;0.15;1.0;1.0;0.0;SP;3.0;30.0;3.699;1.0;0.0;0.025;0.3147128245476003;11.txt;Methanol;True;True;[1.0, 0.0, 0.1, 0.0, 0.0];0.0;515.0;3.0;515.0;2.4074563106796116
330;baseline;0.5925155925155925;0.09090909090909091;0.23339011925042588;0.07488986784140969;MeOH;0.15;1.0;1.0;0.0;SP;3.0;30.0;3.699;1.0;0.1;0.025;0.3147128245476003;11.txt;Methanol;True;True;[1.0, 0.0, 0.1, 0.0, 0.0];0.0;515.0;3.0;515.0;2.4074563106796116
331;baseline;0.5925155925155925;0.09090909090909091;0.23339011925042588;0.07488986784140969;MeOH;0.15;1.0;1.0;0.0;SP;3.0;30.0;3.699;1.0;0.2;0.025;0.3147128245476003;11.txt;Methanol;True;True;[1.0, 0.0, 0.1, 0.0, 0.0];0.0;515.0;3.0;515.0;2.4074563106796116
332;baseline;0.5925155925155925;0.09090909090909091;0.23339011925042588;0.07488986784140969;MeOH;0.15;1.0;1.0;0.0;SP;3.0;30.0;3.699;1.0;0.3;0.025;0.3147128245476003;11.txt;Methanol;True;True;[1.0, 0.0, 0.1, 0.0, 0.0];0.0;515.0;3.0;515.0;2.4074563106796116
333;baseline;0.5925155925155925;0.09090909090909091;0.23339011925042588;0.07488986784140969;MeOH;0.15;1.0;1.0;0.0;SP;3.0;30.0;3.699;1.0;0.4;0.025;0.3147128245476003;11.txt;Methanol;True;True;[1.0, 0.0, 0.1, 0.0, 0.0];0.0;515.0;3.0;515.0;2.4074563106796116
334;baseline;0.5925155925155925;0.09090909090909091;0.23339011925042588;0.07488986784140969;MeOH;0.15;1.0;1.0;0.0;SP;3.0;30.0;3.699;1.0;0.5;0.025;0.3147128245476003;11.txt;Methanol;True;True;[1.0, 0.0, 0.1, 0.0, 0.0];0.0;515.0;3.0;515.0;2.4074563106796116
335;baseline;0.5925155925155925;0.09090909090909091;0.23339011925042588;0.07488986784140969;MeOH;0.15;1.0;1.0;0.0;SP;3.0;30.0;3.699;1.0;0.6;0.025;0.3147128245476003;11.txt;Methanol;True;True;[1.0, 0.0, 0.1, 0.0, 0.0];0.0;515.0;3.0;515.0;2.4074563106796116
336;baseline;0.5925155925155925;0.09090909090909091;0.23339011925042588;0.07488986784140969;MeOH;0.15;1.0;1.0;0.0;SP;3.0;30.0;3.699;1.0;0.7;0.025;0.3147128245476003;11.txt;Methanol;True;True;[1.0, 0.0, 0.1, 0.0, 0.0];0.0;515.0;3.0;515.0;2.4074563106796116
337;baseline;0.5925155925155925;0.09090909090909091;0.23339011925042588;0.07488986784140969;MeOH;0.15;1.0;1.0;0.0;SP;3.0;30.0;3.699;1.0;0.8;0.025;0.3147128245476003;11.txt;Methanol;True;True;[1.0, 0.0, 0.1, 0.0, 0.0];0.0;515.0;3.0;515.0;2.4074563106796116
338;baseline;0.5925155925155925;0.09090909090909091;0.23339011925042588;0.07488986784140969;MeOH;0.15;1.0;1.0;0.0;SP;3.0;30.0;3.699;1.0;0.9;0.025;0.3147128245476003;11.txt;Methanol;True;True;[1.0, 0.0, 0.1, 0.0, 0.0];0.0;515.0;3.0;515.0;2.4074563106796116
339;baseline;0.2806652806652807;0.09090909090909091;0.23339011925042588;0.07488986784140969;i-PrOH;0.4;1.0;1.0;0.0;SP;3.0;15.0;5.232;1.0;0.0;0.06666666666666667;0.28661346521299313;14.txt;Isopropanol;True;True;[1.0, 0.0, 0.30000000000000004, 0.0, 1.0];0.0;515.0;3.0;515.0;2.4074563106796116
340;baseline;0.2806652806652807;0.09090909090909091;0.23339011925042588;0.07488986784140969;i-PrOH;0.4;1.0;1.0;0.0;SP;3.0;15.0;5.232;1.0;0.1;0.06666666666666667;0.28661346521299313;14.txt;Isopropanol;True;True;[1.0, 0.0, 0.30000000000000004, 0.0, 1.0];0.0;515.0;3.0;515.0;2.4074563106796116
341;baseline;0.2806652806652807;0.09090909090909091;0.23339011925042588;0.07488986784140969;i-PrOH;0.4;1.0;1.0;0.0;SP;3.0;15.0;5.232;1.0;0.2;0.06666666666666667;0.28661346521299313;14.txt;Isopropanol;True;True;[1.0, 0.0, 0.30000000000000004, 0.0, 1.0];0.0;515.0;3.0;515.0;2.4074563106796116
342;baseline;0.2806652806652807;0.09090909090909091;0.23339011925042588;0.07488986784140969;i-PrOH;0.4;1.0;1.0;0.0;SP;3.0;15.0;5.232;1.0;0.3;0.06666666666666667;0.28661346521299313;14.txt;Isopropanol;True;True;[1.0, 0.0, 0.30000000000000004, 0.0, 1.0];0.0;515.0;3.0;515.0;2.4074563106796116
343;baseline;0.2806652806652807;0.09090909090909091;0.23339011925042588;0.07488986784140969;i-PrOH;0.4;1.0;1.0;0.0;SP;3.0;15.0;5.232;1.0;0.4;0.06666666666666667;0.28661346521299313;14.txt;Isopropanol;True;True;[1.0, 0.0, 0.30000000000000004, 0.0, 1.0];0.0;515.0;3.0;515.0;2.4074563106796116
344;baseline;0.2806652806652807;0.09090909090909091;0.23339011925042588;0.07488986784140969;i-PrOH;0.4;1.0;1.0;0.0;SP;3.0;15.0;5.232;1.0;0.5;0.06666666666666667;0.28661346521299313;14.txt;Isopropanol;True;True;[1.0, 0.0, 0.30000000000000004, 0.0, 1.0];0.0;515.0;3.0;515.0;2.4074563106796116
345;baseline;0.2806652806652807;0.09090909090909091;0.23339011925042588;0.07488986784140969;i-PrOH;0.4;1.0;1.0;0.0;SP;3.0;15.0;5.232;1.0;0.6;0.06666666666666667;0.28661346521299313;14.txt;Isopropanol;True;True;[1.0, 0.0, 0.30000000000000004, 0.0, 1.0];0.0;515.0;3.0;515.0;2.4074563106796116
346;baseline;0.2806652806652807;0.09090909090909091;0.23339011925042588;0.07488986784140969;i-PrOH;0.4;1.0;1.0;0.0;SP;3.0;15.0;5.232;1.0;0.7;0.06666666666666667;0.28661346521299313;14.txt;Isopropanol;True;True;[1.0, 0.0, 0.30000000000000004, 0.0, 1.0];0.0;515.0;3.0;515.0;2.4074563106796116
347;baseline;0.2806652806652807;0.09090909090909091;0.23339011925042588;0.07488986784140969;i-PrOH;0.4;1.0;1.0;0.0;SP;3.0;15.0;5.232;1.0;0.8;0.06666666666666667;0.28661346521299313;14.txt;Isopropanol;True;True;[1.0, 0.0, 0.30000000000000004, 0.0, 1.0];0.0;515.0;3.0;515.0;2.4074563106796116
348;baseline;0.2806652806652807;0.09090909090909091;0.23339011925042588;0.07488986784140969;i-PrOH;0.4;1.0;1.0;0.0;SP;3.0;15.0;5.232;1.0;0.9;0.06666666666666667;0.28661346521299313;14.txt;Isopropanol;True;True;[1.0, 0.0, 0.30000000000000004, 0.0, 1.0];0.0;515.0;3.0;515.0;2.4074563106796116
349;baseline;0.2806652806652807;0.09090909090909091;0.10562180579216354;0.16299559471365638;Tol;0.0;1.0;1.0;0.0;SP;3.0;15.0;0.0;0.2;0.0;0.0;0.05338878273575363;129.txt;Cyclopentanone;True;False;[0.0, 1.0, 0.5, 1.0, 2.0];0.0;429.0;2.0;;
350;baseline;0.2806652806652807;0.09090909090909091;0.10562180579216354;0.16299559471365638;Tol;0.0;1.0;1.0;0.0;SP;3.0;15.0;0.0;0.2;0.0;0.0;0.05338878273575363;129.txt;Butanol;True;False;[1.0, 0.0, 0.4, 0.0, 0.0];0.0;429.0;2.0;;
351;baseline;0.2806652806652807;0.09090909090909091;0.10562180579216354;0.16299559471365638;Tol;0.0;1.0;1.0;0.0;SP;3.0;15.0;0.0;0.2;0.0;0.0;0.05338878273575363;129.txt;Ethanol;True;False;[1.0, 0.0, 0.2, 0.0, 0.0];0.0;429.0;2.0;;
352;baseline;0.2806652806652807;0.09090909090909091;0.10562180579216354;0.16299559471365638;Tol;0.0;1.0;1.0;0.0;SP;3.0;15.0;0.0;0.2;0.0;0.0;0.05338878273575363;129.txt;Methanol;True;False;[1.0, 0.0, 0.1, 0.0, 0.0];0.0;429.0;2.0;;
353;baseline;0.2806652806652807;0.09090909090909091;0.10562180579216354;0.16299559471365638;Tol;0.0;1.0;1.0;0.0;SP;3.0;15.0;0.0;0.2;0.0;0.0;0.05338878273575363;129.txt;Isopropanol;True;False;[1.0, 0.0, 0.30000000000000004, 0.0, 1.0];0.0;429.0;2.0;;
354;baseline;0.2806652806652807;0.09090909090909091;0.10562180579216354;0.42731277533039647;Tol;0.0;1.0;1.0;0.0;SP;7.5;15.0;0.0;0.5;0.0;0.0;0.05338878273575363;131.txt;Cyclopentanone;True;False;[0.0, 1.0, 0.5, 1.0, 2.0];0.0;461.0;3.0;;
355;baseline;0.2806652806652807;0.09090909090909091;0.10562180579216354;0.42731277533039647;Tol;0.0;1.0;1.0;0.0;SP;7.5;15.0;0.0;0.5;0.0;0.0;0.05338878273575363;131.txt;Butanol;True;False;[1.0, 0.0, 0.4, 0.0, 0.0];0.0;461.0;3.0;;
356;baseline;0.2806652806652807;0.09090909090909091;0.10562180579216354;0.42731277533039647;Tol;0.0;1.0;1.0;0.0;SP;7.5;15.0;0.0;0.5;0.0;0.0;0.05338878273575363;131.txt;Ethanol;True;False;[1.0, 0.0, 0.2, 0.0, 0.0];0.0;461.0;3.0;;
357;baseline;0.2806652806652807;0.09090909090909091;0.10562180579216354;0.42731277533039647;Tol;0.0;1.0;1.0;0.0;SP;7.5;15.0;0.0;0.5;0.0;0.0;0.05338878273575363;131.txt;Methanol;True;False;[1.0, 0.0, 0.1, 0.0, 0.0];0.0;461.0;3.0;;
358;baseline;0.2806652806652807;0.09090909090909091;0.10562180579216354;0.42731277533039647;Tol;0.0;1.0;1.0;0.0;SP;7.5;15.0;0.0;0.5;0.0;0.0;0.05338878273575363;131.txt;Isopropanol;True;False;[1.0, 0.0, 0.30000000000000004, 0.0, 1.0];0.0;461.0;3.0;;
359;baseline;0.2806652806652807;0.09090909090909091;0.10562180579216354;0.07488986784140969;Tol;0.0;1.0;1.0;0.1377;SP;1.5;15.0;0.0;0.1;0.0;0.0;0.05338878273575363;302.txt;Cyclopentanone;True;False;[0.0, 1.0, 0.5, 1.0, 2.0];0.0;436.0;2.0;;
360;baseline;0.2806652806652807;0.09090909090909091;0.10562180579216354;0.07488986784140969;Tol;0.0;1.0;1.0;0.1377;SP;1.5;15.0;0.0;0.1;0.0;0.0;0.05338878273575363;302.txt;Butanol;True;False;[1.0, 0.0, 0.4, 0.0, 0.0];0.0;436.0;2.0;;
361;baseline;0.2806652806652807;0.09090909090909091;0.10562180579216354;0.07488986784140969;Tol;0.0;1.0;1.0;0.1377;SP;1.5;15.0;0.0;0.1;0.0;0.0;0.05338878273575363;302.txt;Ethanol;True;False;[1.0, 0.0, 0.2, 0.0, 0.0];0.0;436.0;2.0;;
362;baseline;0.2806652806652807;0.09090909090909091;0.10562180579216354;0.07488986784140969;Tol;0.0;1.0;1.0;0.1377;SP;1.5;15.0;0.0;0.1;0.0;0.0;0.05338878273575363;302.txt;Methanol;True;False;[1.0, 0.0, 0.1, 0.0, 0.0];0.0;436.0;2.0;;
363;baseline;0.2806652806652807;0.09090909090909091;0.10562180579216354;0.07488986784140969;Tol;0.0;1.0;1.0;0.1377;SP;1.5;15.0;0.0;0.1;0.0;0.0;0.05338878273575363;302.txt;Isopropanol;True;False;[1.0, 0.0, 0.30000000000000004, 0.0, 1.0];0.0;436.0;2.0;;
364;baseline;0.2806652806652807;0.09090909090909091;0.10562180579216354;0.16299559471365638;Tol;0.0;1.0;1.0;0.1551;SP;3.0;15.0;0.0;0.2;0.0;0.0;0.05338878273575363;303.txt;Cyclopentanone;True;False;[0.0, 1.0, 0.5, 1.0, 2.0];0.0;436.0;2.0;;
365;baseline;0.2806652806652807;0.09090909090909091;0.10562180579216354;0.16299559471365638;Tol;0.0;1.0;1.0;0.1551;SP;3.0;15.0;0.0;0.2;0.0;0.0;0.05338878273575363;303.txt;Butanol;True;False;[1.0, 0.0, 0.4, 0.0, 0.0];0.0;436.0;2.0;;
366;baseline;0.2806652806652807;0.09090909090909091;0.10562180579216354;0.16299559471365638;Tol;0.0;1.0;1.0;0.1551;SP;3.0;15.0;0.0;0.2;0.0;0.0;0.05338878273575363;303.txt;Ethanol;True;False;[1.0, 0.0, 0.2, 0.0, 0.0];0.0;436.0;2.0;;
367;baseline;0.2806652806652807;0.09090909090909091;0.10562180579216354;0.16299559471365638;Tol;0.0;1.0;1.0;0.1551;SP;3.0;15.0;0.0;0.2;0.0;0.0;0.05338878273575363;303.txt;Methanol;True;False;[1.0, 0.0, 0.1, 0.0, 0.0];0.0;436.0;2.0;;
368;baseline;0.2806652806652807;0.09090909090909091;0.10562180579216354;0.16299559471365638;Tol;0.0;1.0;1.0;0.1551;SP;3.0;15.0;0.0;0.2;0.0;0.0;0.05338878273575363;303.txt;Isopropanol;True;False;[1.0, 0.0, 0.30000000000000004, 0.0, 1.0];0.0;436.0;2.0;;
369;baseline;0.2806652806652807;0.09090909090909091;0.23339011925042588;0.11894273127753303;Tol;0.0;1.0;1.0;0.3074;SP;4.5;15.0;0.0;0.3;0.0;0.0;0.061818590536135774;304.txt;Cyclopentanone;True;False;[0.0, 1.0, 0.5, 1.0, 2.0];0.0;461.0;3.0;;
370;baseline;0.2806652806652807;0.09090909090909091;0.23339011925042588;0.11894273127753303;Tol;0.0;1.0;1.0;0.3074;SP;4.5;15.0;0.0;0.3;0.0;0.0;0.061818590536135774;304.txt;Butanol;True;False;[1.0, 0.0, 0.4, 0.0, 0.0];0.0;461.0;3.0;;
371;baseline;0.2806652806652807;0.09090909090909091;0.23339011925042588;0.11894273127753303;Tol;0.0;1.0;1.0;0.3074;SP;4.5;15.0;0.0;0.3;0.0;0.0;0.061818590536135774;304.txt;Ethanol;True;False;[1.0, 0.0, 0.2, 0.0, 0.0];0.0;461.0;3.0;;
372;baseline;0.2806652806652807;0.09090909090909091;0.23339011925042588;0.11894273127753303;Tol;0.0;1.0;1.0;0.3074;SP;4.5;15.0;0.0;0.3;0.0;0.0;0.061818590536135774;304.txt;Methanol;True;False;[1.0, 0.0, 0.1, 0.0, 0.0];0.0;461.0;3.0;;
373;baseline;0.2806652806652807;0.09090909090909091;0.23339011925042588;0.11894273127753303;Tol;0.0;1.0;1.0;0.3074;SP;4.5;15.0;0.0;0.3;0.0;0.0;0.061818590536135774;304.txt;Isopropanol;True;False;[1.0, 0.0, 0.30000000000000004, 0.0, 1.0];0.0;461.0;3.0;;
374;baseline;0.17671517671517672;0.09090909090909091;0.14821124361158433;0.16299559471365638;Tol;0.0;1.0;1.0;0.3154;SP;4.0;10.0;0.0;0.4;0.0;0.0;0.0;305.txt;Cyclopentanone;True;False;[0.0, 1.0, 0.5, 1.0, 2.0];0.0;462.7827454;3.0;;
375;baseline;0.17671517671517672;0.09090909090909091;0.14821124361158433;0.16299559471365638;Tol;0.0;1.0;1.0;0.3154;SP;4.0;10.0;0.0;0.4;0.0;0.0;0.0;305.txt;Butanol;True;False;[1.0, 0.0, 0.4, 0.0, 0.0];0.0;462.7827454;3.0;;
376;baseline;0.17671517671517672;0.09090909090909091;0.14821124361158433;0.16299559471365638;Tol;0.0;1.0;1.0;0.3154;SP;4.0;10.0;0.0;0.4;0.0;0.0;0.0;305.txt;Ethanol;True;False;[1.0, 0.0, 0.2, 0.0, 0.0];0.0;462.7827454;3.0;;
377;baseline;0.17671517671517672;0.09090909090909091;0.14821124361158433;0.16299559471365638;Tol;0.0;1.0;1.0;0.3154;SP;4.0;10.0;0.0;0.4;0.0;0.0;0.0;305.txt;Methanol;True;False;[1.0, 0.0, 0.1, 0.0, 0.0];0.0;462.7827454;3.0;;
378;baseline;0.17671517671517672;0.09090909090909091;0.14821124361158433;0.16299559471365638;Tol;0.0;1.0;1.0;0.3154;SP;4.0;10.0;0.0;0.4;0.0;0.0;0.0;305.txt;Isopropanol;True;False;[1.0, 0.0, 0.30000000000000004, 0.0, 1.0];0.0;462.7827454;3.0;;
379;baseline;0.17671517671517672;0.09090909090909091;0.14821124361158433;0.20704845814977973;Tol;0.0;1.0;1.0;0.4748;SP;5.0;10.0;0.0;0.5;0.0;0.0;0.0;306.txt;Cyclopentanone;True;False;[0.0, 1.0, 0.5, 1.0, 2.0];0.0;477.1680908000001;4.0;;
380;baseline;0.17671517671517672;0.09090909090909091;0.14821124361158433;0.20704845814977973;Tol;0.0;1.0;1.0;0.4748;SP;5.0;10.0;0.0;0.5;0.0;0.0;0.0;306.txt;Butanol;True;False;[1.0, 0.0, 0.4, 0.0, 0.0];0.0;477.1680908000001;4.0;;
381;baseline;0.17671517671517672;0.09090909090909091;0.14821124361158433;0.20704845814977973;Tol;0.0;1.0;1.0;0.4748;SP;5.0;10.0;0.0;0.5;0.0;0.0;0.0;306.txt;Ethanol;True;False;[1.0, 0.0, 0.2, 0.0, 0.0];0.0;477.1680908000001;4.0;;
382;baseline;0.17671517671517672;0.09090909090909091;0.14821124361158433;0.20704845814977973;Tol;0.0;1.0;1.0;0.4748;SP;5.0;10.0;0.0;0.5;0.0;0.0;0.0;306.txt;Methanol;True;False;[1.0, 0.0, 0.1, 0.0, 0.0];0.0;477.1680908000001;4.0;;
383;baseline;0.17671517671517672;0.09090909090909091;0.14821124361158433;0.20704845814977973;Tol;0.0;1.0;1.0;0.4748;SP;5.0;10.0;0.0;0.5;0.0;0.0;0.0;306.txt;Isopropanol;True;False;[1.0, 0.0, 0.30000000000000004, 0.0, 1.0];0.0;477.1680908000001;4.0;;
384;baseline;0.17671517671517672;0.09090909090909091;0.14821124361158433;0.25110132158590304;Tol;0.0;1.0;1.0;0.6356;SP;6.0;10.0;0.0;0.6;0.0;0.0;0.0;307.txt;Cyclopentanone;True;False;[0.0, 1.0, 0.5, 1.0, 2.0];0.0;485.3885803;5.0;;
385;baseline;0.17671517671517672;0.09090909090909091;0.14821124361158433;0.25110132158590304;Tol;0.0;1.0;1.0;0.6356;SP;6.0;10.0;0.0;0.6;0.0;0.0;0.0;307.txt;Butanol;True;False;[1.0, 0.0, 0.4, 0.0, 0.0];0.0;485.3885803;5.0;;
386;baseline;0.17671517671517672;0.09090909090909091;0.14821124361158433;0.25110132158590304;Tol;0.0;1.0;1.0;0.6356;SP;6.0;10.0;0.0;0.6;0.0;0.0;0.0;307.txt;Ethanol;True;False;[1.0, 0.0, 0.2, 0.0, 0.0];0.0;485.3885803;5.0;;
387;baseline;0.17671517671517672;0.09090909090909091;0.14821124361158433;0.25110132158590304;Tol;0.0;1.0;1.0;0.6356;SP;6.0;10.0;0.0;0.6;0.0;0.0;0.0;307.txt;Methanol;True;False;[1.0, 0.0, 0.1, 0.0, 0.0];0.0;485.3885803;5.0;;
388;baseline;0.17671517671517672;0.09090909090909091;0.14821124361158433;0.25110132158590304;Tol;0.0;1.0;1.0;0.6356;SP;6.0;10.0;0.0;0.6;0.0;0.0;0.0;307.txt;Isopropanol;True;False;[1.0, 0.0, 0.30000000000000004, 0.0, 1.0];0.0;485.3885803;5.0;;
389;baseline;0.17671517671517672;0.09090909090909091;0.14821124361158433;0.29515418502202645;Tol;0.0;1.0;1.0;0.7926;SP;7.000000000000001;10.0;0.0;0.7000000000000001;0.0;0.0;0.0;308.txt;Cyclopentanone;True;False;[0.0, 1.0, 0.5, 1.0, 2.0];0.0;494.7474365;6.0;;
390;baseline;0.17671517671517672;0.09090909090909091;0.14821124361158433;0.29515418502202645;Tol;0.0;1.0;1.0;0.7926;SP;7.000000000000001;10.0;0.0;0.7000000000000001;0.0;0.0;0.0;308.txt;Butanol;True;False;[1.0, 0.0, 0.4, 0.0, 0.0];0.0;494.7474365;6.0;;
391;baseline;0.17671517671517672;0.09090909090909091;0.14821124361158433;0.29515418502202645;Tol;0.0;1.0;1.0;0.7926;SP;7.000000000000001;10.0;0.0;0.7000000000000001;0.0;0.0;0.0;308.txt;Ethanol;True;False;[1.0, 0.0, 0.2, 0.0, 0.0];0.0;494.7474365;6.0;;
392;baseline;0.17671517671517672;0.09090909090909091;0.14821124361158433;0.29515418502202645;Tol;0.0;1.0;1.0;0.7926;SP;7.000000000000001;10.0;0.0;0.7000000000000001;0.0;0.0;0.0;308.txt;Methanol;True;False;[1.0, 0.0, 0.1, 0.0, 0.0];0.0;494.7474365;6.0;;
393;baseline;0.17671517671517672;0.09090909090909091;0.14821124361158433;0.29515418502202645;Tol;0.0;1.0;1.0;0.7926;SP;7.000000000000001;10.0;0.0;0.7000000000000001;0.0;0.0;0.0;308.txt;Isopropanol;True;False;[1.0, 0.0, 0.30000000000000004, 0.0, 1.0];0.0;494.7474365;6.0;;
394;baseline;0.17671517671517672;0.09090909090909091;0.14821124361158433;0.33920704845814975;Tol;0.0;1.0;1.0;0.8475;SP;8.0;10.0;0.0;0.8;0.0;0.0;0.0;309.txt;Cyclopentanone;True;False;[0.0, 1.0, 0.5, 1.0, 2.0];0.0;505.25439449999993;8.0;;
395;baseline;0.17671517671517672;0.09090909090909091;0.14821124361158433;0.33920704845814975;Tol;0.0;1.0;1.0;0.8475;SP;8.0;10.0;0.0;0.8;0.0;0.0;0.0;309.txt;Butanol;True;False;[1.0, 0.0, 0.4, 0.0, 0.0];0.0;505.25439449999993;8.0;;
396;baseline;0.17671517671517672;0.09090909090909091;0.14821124361158433;0.33920704845814975;Tol;0.0;1.0;1.0;0.8475;SP;8.0;10.0;0.0;0.8;0.0;0.0;0.0;309.txt;Ethanol;True;False;[1.0, 0.0, 0.2, 0.0, 0.0];0.0;505.25439449999993;8.0;;
397;baseline;0.17671517671517672;0.09090909090909091;0.14821124361158433;0.33920704845814975;Tol;0.0;1.0;1.0;0.8475;SP;8.0;10.0;0.0;0.8;0.0;0.0;0.0;309.txt;Methanol;True;False;[1.0, 0.0, 0.1, 0.0, 0.0];0.0;505.25439449999993;8.0;;
398;baseline;0.17671517671517672;0.09090909090909091;0.14821124361158433;0.33920704845814975;Tol;0.0;1.0;1.0;0.8475;SP;8.0;10.0;0.0;0.8;0.0;0.0;0.0;309.txt;Isopropanol;True;False;[1.0, 0.0, 0.30000000000000004, 0.0, 1.0];0.0;505.25439449999993;8.0;;
399;baseline;0.17671517671517672;0.09090909090909091;0.14821124361158433;0.3832599118942731;Tol;0.0;1.0;1.0;0.8484;SP;9.0;10.0;0.0;0.9;0.0;0.0;0.0;310.txt;Cyclopentanone;True;False;[0.0, 1.0, 0.5, 1.0, 2.0];0.0;511.9793700999999;9.0;;
400;baseline;0.17671517671517672;0.09090909090909091;0.14821124361158433;0.3832599118942731;Tol;0.0;1.0;1.0;0.8484;SP;9.0;10.0;0.0;0.9;0.0;0.0;0.0;310.txt;Butanol;True;False;[1.0, 0.0, 0.4, 0.0, 0.0];0.0;511.9793700999999;9.0;;
401;baseline;0.17671517671517672;0.09090909090909091;0.14821124361158433;0.3832599118942731;Tol;0.0;1.0;1.0;0.8484;SP;9.0;10.0;0.0;0.9;0.0;0.0;0.0;310.txt;Ethanol;True;False;[1.0, 0.0, 0.2, 0.0, 0.0];0.0;511.9793700999999;9.0;;
402;baseline;0.17671517671517672;0.09090909090909091;0.14821124361158433;0.3832599118942731;Tol;0.0;1.0;1.0;0.8484;SP;9.0;10.0;0.0;0.9;0.0;0.0;0.0;310.txt;Methanol;True;False;[1.0, 0.0, 0.1, 0.0, 0.0];0.0;511.9793700999999;9.0;;
403;baseline;0.17671517671517672;0.09090909090909091;0.14821124361158433;0.3832599118942731;Tol;0.0;1.0;1.0;0.8484;SP;9.0;10.0;0.0;0.9;0.0;0.0;0.0;310.txt;Isopropanol;True;False;[1.0, 0.0, 0.30000000000000004, 0.0, 1.0];0.0;511.9793700999999;9.0;;
404;baseline;0.17671517671517672;0.09090909090909091;0.14821124361158433;0.42731277533039647;Tol;0.0;1.0;1.0;0.5293;SP;10.0;10.0;0.0;1.0;0.0;0.0;0.0;311.txt;Cyclopentanone;True;False;[0.0, 1.0, 0.5, 1.0, 2.0];0.0;517.8190918;9.0;;
405;baseline;0.17671517671517672;0.09090909090909091;0.14821124361158433;0.42731277533039647;Tol;0.0;1.0;1.0;0.5293;SP;10.0;10.0;0.0;1.0;0.0;0.0;0.0;311.txt;Butanol;True;False;[1.0, 0.0, 0.4, 0.0, 0.0];0.0;517.8190918;9.0;;
406;baseline;0.17671517671517672;0.09090909090909091;0.14821124361158433;0.42731277533039647;Tol;0.0;1.0;1.0;0.5293;SP;10.0;10.0;0.0;1.0;0.0;0.0;0.0;311.txt;Ethanol;True;False;[1.0, 0.0, 0.2, 0.0, 0.0];0.0;517.8190918;9.0;;
407;baseline;0.17671517671517672;0.09090909090909091;0.14821124361158433;0.42731277533039647;Tol;0.0;1.0;1.0;0.5293;SP;10.0;10.0;0.0;1.0;0.0;0.0;0.0;311.txt;Methanol;True;False;[1.0, 0.0, 0.1, 0.0, 0.0];0.0;517.8190918;9.0;;
408;baseline;0.17671517671517672;0.09090909090909091;0.14821124361158433;0.42731277533039647;Tol;0.0;1.0;1.0;0.5293;SP;10.0;10.0;0.0;1.0;0.0;0.0;0.0;311.txt;Isopropanol;True;False;[1.0, 0.0, 0.30000000000000004, 0.0, 1.0];0.0;517.8190918;9.0;;
409;baseline;0.2806652806652807;0.09090909090909091;0.23339011925042588;0.09691629955947137;Tol;0.0;1.0;1.0;0.3272;SP;3.75;15.0;0.0;0.25;0.0;0.0;0.061818590536135774;344.txt;Cyclopentanone;True;False;[0.0, 1.0, 0.5, 1.0, 2.0];0.0;453.0;0.0;;
410;baseline;0.2806652806652807;0.09090909090909091;0.23339011925042588;0.09691629955947137;Tol;0.0;1.0;1.0;0.3272;SP;3.75;15.0;0.0;0.25;0.0;0.0;0.061818590536135774;344.txt;Butanol;True;False;[1.0, 0.0, 0.4, 0.0, 0.0];0.0;453.0;0.0;;
411;baseline;0.2806652806652807;0.09090909090909091;0.23339011925042588;0.09691629955947137;Tol;0.0;1.0;1.0;0.3272;SP;3.75;15.0;0.0;0.25;0.0;0.0;0.061818590536135774;344.txt;Ethanol;True;False;[1.0, 0.0, 0.2, 0.0, 0.0];0.0;453.0;0.0;;
412;baseline;0.2806652806652807;0.09090909090909091;0.23339011925042588;0.09691629955947137;Tol;0.0;1.0;1.0;0.3272;SP;3.75;15.0;0.0;0.25;0.0;0.0;0.061818590536135774;344.txt;Methanol;True;False;[1.0, 0.0, 0.1, 0.0, 0.0];0.0;453.0;0.0;;
413;baseline;0.2806652806652807;0.09090909090909091;0.23339011925042588;0.09691629955947137;Tol;0.0;1.0;1.0;0.3272;SP;3.75;15.0;0.0;0.25;0.0;0.0;0.061818590536135774;344.txt;Isopropanol;True;False;[1.0, 0.0, 0.30000000000000004, 0.0, 1.0];0.0;453.0;0.0;;
414;baseline;0.2806652806652807;0.09090909090909091;0.23339011925042588;0.09691629955947137;Tol;0.0;1.0;1.0;0.3272;SP;3.75;15.0;0.0;0.25;0.0;0.0;0.061818590536135774;345.txt;Cyclopentanone;True;False;[0.0, 1.0, 0.5, 1.0, 2.0];0.0;456.0;3.0;;
415;baseline;0.2806652806652807;0.09090909090909091;0.23339011925042588;0.09691629955947137;Tol;0.0;1.0;1.0;0.3272;SP;3.75;15.0;0.0;0.25;0.0;0.0;0.061818590536135774;345.txt;Butanol;True;False;[1.0, 0.0, 0.4, 0.0, 0.0];0.0;456.0;3.0;;
416;baseline;0.2806652806652807;0.09090909090909091;0.23339011925042588;0.09691629955947137;Tol;0.0;1.0;1.0;0.3272;SP;3.75;15.0;0.0;0.25;0.0;0.0;0.061818590536135774;345.txt;Ethanol;True;False;[1.0, 0.0, 0.2, 0.0, 0.0];0.0;456.0;3.0;;
417;baseline;0.2806652806652807;0.09090909090909091;0.23339011925042588;0.09691629955947137;Tol;0.0;1.0;1.0;0.3272;SP;3.75;15.0;0.0;0.25;0.0;0.0;0.061818590536135774;345.txt;Methanol;True;False;[1.0, 0.0, 0.1, 0.0, 0.0];0.0;456.0;3.0;;
418;baseline;0.2806652806652807;0.09090909090909091;0.23339011925042588;0.09691629955947137;Tol;0.0;1.0;1.0;0.3272;SP;3.75;15.0;0.0;0.25;0.0;0.0;0.061818590536135774;345.txt;Isopropanol;True;False;[1.0, 0.0, 0.30000000000000004, 0.0, 1.0];0.0;456.0;3.0;;
419;baseline;0.2806652806652807;0.09090909090909091;0.23339011925042588;0.18502202643171803;Tol;0.0;1.0;1.0;0.4061;SP;6.75;15.0;0.0;0.45;0.0;0.0;0.061818590536135774;346.txt;Cyclopentanone;True;False;[0.0, 1.0, 0.5, 1.0, 2.0];0.0;462.0;3.0;;
420;baseline;0.2806652806652807;0.09090909090909091;0.23339011925042588;0.18502202643171803;Tol;0.0;1.0;1.0;0.4061;SP;6.75;15.0;0.0;0.45;0.0;0.0;0.061818590536135774;346.txt;Butanol;True;False;[1.0, 0.0, 0.4, 0.0, 0.0];0.0;462.0;3.0;;
421;baseline;0.2806652806652807;0.09090909090909091;0.23339011925042588;0.18502202643171803;Tol;0.0;1.0;1.0;0.4061;SP;6.75;15.0;0.0;0.45;0.0;0.0;0.061818590536135774;346.txt;Ethanol;True;False;[1.0, 0.0, 0.2, 0.0, 0.0];0.0;462.0;3.0;;
422;baseline;0.2806652806652807;0.09090909090909091;0.23339011925042588;0.18502202643171803;Tol;0.0;1.0;1.0;0.4061;SP;6.75;15.0;0.0;0.45;0.0;0.0;0.061818590536135774;346.txt;Methanol;True;False;[1.0, 0.0, 0.1, 0.0, 0.0];0.0;462.0;3.0;;
423;baseline;0.2806652806652807;0.09090909090909091;0.23339011925042588;0.18502202643171803;Tol;0.0;1.0;1.0;0.4061;SP;6.75;15.0;0.0;0.45;0.0;0.0;0.061818590536135774;346.txt;Isopropanol;True;False;[1.0, 0.0, 0.30000000000000004, 0.0, 1.0];0.0;462.0;3.0;;
424;baseline;0.2806652806652807;0.09090909090909091;0.23339011925042588;0.18502202643171803;Tol;0.0;1.0;1.0;0.3744;SP;6.75;15.0;0.0;0.45;0.0;0.0;0.061818590536135774;347.txt;Cyclopentanone;True;False;[0.0, 1.0, 0.5, 1.0, 2.0];0.0;462.0;3.0;;
425;baseline;0.2806652806652807;0.09090909090909091;0.23339011925042588;0.18502202643171803;Tol;0.0;1.0;1.0;0.3744;SP;6.75;15.0;0.0;0.45;0.0;0.0;0.061818590536135774;347.txt;Butanol;True;False;[1.0, 0.0, 0.4, 0.0, 0.0];0.0;462.0;3.0;;
426;baseline;0.2806652806652807;0.09090909090909091;0.23339011925042588;0.18502202643171803;Tol;0.0;1.0;1.0;0.3744;SP;6.75;15.0;0.0;0.45;0.0;0.0;0.061818590536135774;347.txt;Ethanol;True;False;[1.0, 0.0, 0.2, 0.0, 0.0];0.0;462.0;3.0;;
427;baseline;0.2806652806652807;0.09090909090909091;0.23339011925042588;0.18502202643171803;Tol;0.0;1.0;1.0;0.3744;SP;6.75;15.0;0.0;0.45;0.0;0.0;0.061818590536135774;347.txt;Methanol;True;False;[1.0, 0.0, 0.1, 0.0, 0.0];0.0;462.0;3.0;;
428;baseline;0.2806652806652807;0.09090909090909091;0.23339011925042588;0.18502202643171803;Tol;0.0;1.0;1.0;0.3744;SP;6.75;15.0;0.0;0.45;0.0;0.0;0.061818590536135774;347.txt;Isopropanol;True;False;[1.0, 0.0, 0.30000000000000004, 0.0, 1.0];0.0;462.0;3.0;;
429;baseline;0.2806652806652807;0.09090909090909091;0.10562180579216354;0.16299559471365638;Tol;0.0;;1.0;;SP;3.0;15.0;0.0;0.2;0.0;0.0;0.05338878273575363;360.txt;Cyclopentanone;True;False;[0.0, 1.0, 0.5, 1.0, 2.0];0.0;435.0;2.0;;
430;baseline;0.2806652806652807;0.09090909090909091;0.10562180579216354;0.16299559471365638;Tol;0.0;;1.0;;SP;3.0;15.0;0.0;0.2;0.0;0.0;0.05338878273575363;360.txt;Butanol;True;False;[1.0, 0.0, 0.4, 0.0, 0.0];0.0;435.0;2.0;;
431;baseline;0.2806652806652807;0.09090909090909091;0.10562180579216354;0.16299559471365638;Tol;0.0;;1.0;;SP;3.0;15.0;0.0;0.2;0.0;0.0;0.05338878273575363;360.txt;Ethanol;True;False;[1.0, 0.0, 0.2, 0.0, 0.0];0.0;435.0;2.0;;
432;baseline;0.2806652806652807;0.09090909090909091;0.10562180579216354;0.16299559471365638;Tol;0.0;;1.0;;SP;3.0;15.0;0.0;0.2;0.0;0.0;0.05338878273575363;360.txt;Methanol;True;False;[1.0, 0.0, 0.1, 0.0, 0.0];0.0;435.0;2.0;;
433;baseline;0.2806652806652807;0.09090909090909091;0.10562180579216354;0.16299559471365638;Tol;0.0;;1.0;;SP;3.0;15.0;0.0;0.2;0.0;0.0;0.05338878273575363;360.txt;Isopropanol;True;False;[1.0, 0.0, 0.30000000000000004, 0.0, 1.0];0.0;435.0;2.0;;
