Repository: leoluber/synthesizer

# Synthesizer

## Overview

**The Synthesizer** is a package that optimizes the experimental parameters for 
antisolvent controlled perovskite NC synthesis. It trains Gaussian Process 
Regressors for a selection of targets and optimizes volumes and concentrations 
as well as other arbitrary experimental parameters.

It is published as "Synthesizer: Chemistry-Aware Machine Learning for Precision
Control of Nanocrystal Growth". (Advanced Materials, 2025)

### Features
- 📌 Feature 1: Feature selection and calculation
- 📌 Feature 2: 1-3nm accurate PL peak position prediction from those features
- 📌 Feature 3: Simultaneous optimization for arbitrary set of targets
- 📌 Feature 4: High transfer capabilities to unknown antisolvents

- 📌 Can be used with the provided dataset or applied to your own!

## Quick Start 🚀
This tool requires specific legacy versions of Python and NumPy. We use **[uv](https://docs.astral.sh/uv/)** to manage this environment automatically, ensuring it runs on any machine without conflicts.

# or
powershell -c "irm [https://astral.sh/uv/install.ps1](https://astral.sh/uv/install.ps1) | iex"
```

### 3. Running 

You can run the tool directly using uv run. This ensures the script uses the correct isolated environment.
```shell
uv run scripts/run_Synthesizer.py

# or
uv run scripts/run_GP.py
```

## Usage

Some setup steps are required to adapt the **Synthesizer** to your project.

### The Geometric Encoding

For details see the publication referenced above. The translation of antisolvent molecule to encoding can be found in data\raw\molecule_encoding.json and should also be adjusted there for other applications.

### Train a Model

The Gaussian Process pipline as well as the plotting functionality can be tested via the run_GP.py script.

### Synthesizer Optimization

Set targets and general requirements in the run_Synthesizer.py file and run the file!

## Project Structure

```
synthesizer/
│── package/                    # Source code
│   │── __init__.py             # Package initialization
│   │── src/
|      |── Datastructure.py 
|      |── GaussianProcess.py
|      |── Synthesizer.py
│
│── plotting/                   
|   |── Plotter.py              # handles all visualization
|   
│── scripts/                    # Example scripts
|   |── run_Synthesizer.py      # optimize NCs
|   |── run_GP.py               # testing setup and plotting models
│
│── output/   
|   |── suggestions.txt         # contains the resulting synthesis suggestions                
│
│── README.md                   # Documentation
│── LICENSE.txt                 # License file
```

File: data/Perovskite_NC_synthesis_NH_240418.csv
Sample No.;Reference;V (PbBr2 prec.);c (PbBr2);c (OlAm);c (OA);V (Cs-OA);c (Cs-OA);Cs/Pb;antisolvent;V (antisolvent);Cp;RP (antisolvent);perovskite ?;n (ML);NC shape;monodispersity;PLQY;suggestion;include PLQY;S/P;Age of prec
2;230720;3000;0.01;0.02128;0.02835;150;0.02;0.1;EtAc;2000;;0.228;1;2;NPL;1;0;;;P;-
3;221107;1500;0.01;0.02128;0.02835;150;0.02;0.2;EtAc;2000;;0.228;1;2;NPL;1;0;;;P;-
4;230720;3000;0.01;0.02128;0.02835;150;0.02;0.1;MeAc;2000;;0.253;1;2;NPL;1;0;;;P;-
5;230321;1500;0.01;0.02128;0.02835;150;0.02;0.2;MeAc;2000;;0.253;1;2;NPL;1;0;;;P;-
6;230601;1500;0.01;0.02128;0.02835;150;0.02;0.2;Ac;2000;;0.355;1;2;NPL;1;0;;;P;-
7;221107;1500;0.01;0.02128;0.02835;150;0.02;0.2;Ac;2000;;0.355;1;3;NR;1;0;;;P;-
8;230321;1500;0.01;0.02128;0.02835;150;0.02;0.2;Ac;1000;;0.355;1;3;NPL;1;0;;;P;-
9;230721;1500;0.01;0.02128;0.02835;150;0.02;0.2;Ac;1500;;0.355;1;3;NPL;1;0;;;P;-
10;230718;3000;0.01;0.02128;0.02835;150;0.02;0.1;EtOH;2000;;0.654;1;3;NPL;1;0;;;P;-
11;230718;3000;0.01;0.02128;0.02835;150;0.02;0.1;MeOH;750;;0.762;1;3;NPL;1;0;;;P;-
12;230721;1500;0.01;0.02128;0.02835;150;0.02;0.2;EtOH;1000;;0.654;1;3;NPL;1;0;;;P;-
13;230714;1500;0.01;0.02128;0.02835;150;0.02;0.2;MeOH;500;;0.762;1;3;NPL;1;0;;;P;-
14;231013;1500;0.01;0.02128;0.02835;150;0.02;0.2;i-PrOH;2000;;0.546;1;3;NPL;1;0;;;P;-
15;231013;1500;0.01;0.02128;0.02835;150;0.02;0.2;n-BuOH;2000;;0.586;1;3;NPL;1;0;;;P;-
16;231028;1500;0.01;0.02128;0.02835;150;0.02;0.2;n-PrOH;2000;;0.617;1;3;NPL;0;0;;;P;-
17;231028;1500;0.01;0.02128;0.02835;150;0.02;0.2;t-BuOH;2000;;0.389;1;3;NPL;1;0;;;P;-
18;220818;1500;0.01;0.02128;0.02835;150;0.005;0.05;Ac;2000;;0.355;1;02. Mrz;NR;0;0;;;P;-
19;220818;1500;0.01;0.02128;0.02835;150;0.01;0.1;Ac;2000;;0.355;1;3;NR;1;0;;;P;-
20;220818;1500;0.01;0.02128;0.02835;150;0.04;0.4;Ac;2000;;0.355;1;3;NR;1;0;;;P;-
21;220818;1500;0.01;0.02128;0.02835;150;0.1;1;Ac;2000;;0.355;1;03. Jun;NR;0;0;;;P;-
22;220818;1500;0.01;0.02128;0.02835;150;0.2;2;Ac;2000;;0.355;1;01. Mai;?;0;0;;;P;-
23;220819;1500;0.01;0.02128;0.02835;600;0.005;0.2;Ac;2000;;0.355;1;3;NPL;1;0;;;P;-
24;220819;1500;0.01;0.02128;0.02835;300;0.01;0.2;Ac;2000;;0.355;1;3;NR;1;0;;;P;-
25;220819;1500;0.01;0.02128;0.02835;75;0.04;0.2;Ac;2000;;0.355;1;3;NR;1;0;;;P;-
26;220819;1500;0.01;0.02128;0.02835;30;0.1;0.2;Ac;2000;;0.355;1;3;NR;1;0;;;P;-
27;220819;1500;0.01;0.02128;0.02835;15;0.2;0.2;Ac;2000;;0.355;1;02. Mrz;NR;0;0;;;P;-
28;2208024;1500;0.0025;0.00532;0.00709;150;0.02;0.8;Ac;2000;;0.355;1;04. Jul;NR;0;0;;;P;-
29;2208024;1500;0.005;0.01064;0.01418;150;0.02;0.4;Ac;2000;;0.355;1;03. Apr;NR;0;0;;;P;-
30;2208024;1500;0.02;0.04255;0.0567;150;0.02;0.1;Ac;2000;;0.355;1;02. Mrz;NR;0;0;;;P;-
31;2208024;1500;0.05;0.10638;0.14175;150;0.02;0.04;Ac;2000;;0.355;1;2;NPL;1;0;;;P;-
32;2208024;1500;0.1;0.21275;0.2835;150;0.02;0.02;Ac;2000;;0.355;1;01. Feb;NPL;0;0;;;P;-
33;220826;1500;0.0025;0.00532;0.00709;150;0.005;0.2;Ac;2000;;0.355;1;03. Apr;?;0.5;0;;;P;-
34;220826;1500;0.005;0.01064;0.01418;150;0.01;0.2;Ac;2000;;0.355;1;3;?;0.5;0;;;P;-
35;220826;1500;0.02;0.04255;0.0567;150;0.04;0.2;Ac;2000;;0.355;1;3;NR;0.5;0;;;P;-
36;220826;1500;0.05;0.10638;0.14175;150;0.1;0.2;Ac;2000;;0.355;1;02. Mrz;?;0;0;;;P;-
37;220826;1500;0.1;0.21275;0.2835;150;0.2;0.2;Ac;2000;;0.355;1;02. Mrz;?;0;0;;;P;-
38;230728;1500;0.01;0.02128;0.02835;150;0.02;0.2;Ac;2250;;0.355;1;3;NR;1;0;;;P;-
39;230728;1500;0.01;0.02128;0.02835;150;0.02;0.2;Ac;2500;;0.355;1;03. Apr;NR;0;0;;;P;-
40;230728;1500;0.01;0.02128;0.02835;150;0.02;0.2;Ac;2750;;0.355;1;03. Apr;NR;0;0;;;P;-
41;230728;1500;0.01;0.02128;0.02835;150;0.02;0.2;Ac;3000;;0.355;1;03. Apr;NR;0;0;;;P;-
42;230728;1500;0.01;0.02128;0.02835;150;0.02;0.2;Ac;3250;;0.355;1;03. Apr;NR;0;0;;;P;-
43;230728;1500;0.01;0.02128;0.02835;150;0.02;0.2;Ac;3500;;0.355;1;4;NR;1;0;;;P;-
44;230728;1500;0.01;0.02128;0.02835;150;0.02;0.2;Ac;3750;;0.355;1;4;NR;1;0;;;P;-
45;230728;1500;0.01;0.02128;0.02835;150;0.02;0.2;Ac;4000;;0.355;1;4;NR;1;0;;;P;-
46;230904;1500;0.01;0.02128;0.02835;150;0.02;0.2;EtOH;2250;;0.654;1;4;NPL;1;0;;;P;-
47;230904;1500;0.01;0.02128;0.02835;150;0.02;0.2;EtOH;2500;;0.654;1;5;NPL;1;0;;;P;-
48;230904;1500;0.01;0.02128;0.02835;150;0.02;0.2;EtOH;2750;;0.654;1;5;NPL;1;0;;;P;-
49;230904;1500;0.01;0.02128;0.02835;150;0.02;0.2;EtOH;3000;;0.654;1;5;NPL;1;0;;;P;-
50;230904;1500;0.01;0.02128;0.02835;150;0.02;0.2;EtOH;4000;;0.654;1;7;NPL;0;0;;;P;-
51;230117;1500;0.01;0.02128;0.02835;150;0.02;0.2;MeOH;250;;0.762;1;3;?;1;0;;;P;-
52;230117;1500;0.01;0.02128;0.02835;150;0.02;0.2;MeOH;500;;0.762;1;3;NPL;1;0;;;P;-
53;230117;1500;0.01;0.02128;0.02835;150;0.02;0.2;MeOH;750;;0.762;1;4;NPL;1;0;;;P;-
54;230117;1500;0.01;0.02128;0.02835;150;0.02;0.2;MeOH;1000;;0.762;1;5;NPL;1;0;;;P;-
55;230117;1500;0.01;0.02128;0.02835;150;0.02;0.2;MeOH;1250;;0.762;1;6;?;1;0;;;P;-
56;230117;1500;0.01;0.02128;0.02835;150;0.02;0.2;MeOH;1500;;0.762;1;8;?;1;0;;;P;-
57;230117;1500;0.01;0.02128;0.02835;150;0.02;0.2;MeOH;1750;;0.762;1;7;?;0;0;;;P;-
58;230117;1500;0.01;0.02128;0.02835;150;0.02;0.2;MeOH;2000;;0.762;1;-;NC;1;0;;;P;-
59;230818;1200;0.01;0.02128;0.02835;300;0.02;0.5;MeOH;2000;;0.762;1;12;NC;1;0;;;P;-
60;230818;1125;0.01;0.02128;0.02835;375;0.02;0.67;MeOH;2000;;0.762;1;12;NC;1;0;;;P;-
61;230818;1000;0.01;0.02128;0.02835;500;0.02;1;EtOH;2000;;0.654;1;12;NC;1;0;;;P;-
62;230818;1000;0.01;0.02128;0.02835;500;0.02;1;MeOH;2000;;0.762;1;12;NC;1;0;;;P;-
63;230906;1610;0.01;0.02128;0.02835;40;0.02;0.05;EtOH;2000;;0.654;1;3;NPL;1;0;;;P;-
64;230906;1570;0.01;0.02128;0.02835;80;0.02;0.1;EtOH;2000;;0.654;1;3;NPL;1;0;;;P;-
65;230906;1535;0.01;0.02128;0.02835;115;0.02;0.15;EtOH;2000;;0.654;1;3;NPL;1;0;;;P;-
66;230906;1500;0.01;0.02128;0.02835;150;0.02;0.2;EtOH;2000;;0.654;1;4;NPL;1;0;;;P;-
67;230905;1465;0.01;0.02128;0.02835;185;0.02;0.25;EtOH;2000;;0.654;1;4;NPL;1;0;;;P;-
68;230905;1435;0.01;0.02128;0.02835;215;0.02;0.3;EtOH;2000;;0.654;1;4;NPL;1;0;;;P;-
69;230905;1395;0.01;0.02128;0.02835;245;0.02;0.35;EtOH;2000;;0.654;1;-;NPL;0;0;;;P;-
70;230905;1365;0.01;0.02128;0.02835;270;0.02;0.4;EtOH;2000;;0.654;1;-;NPL;0;0;;;P;-
71;230907;1500;0.01;0.02128;0.02835;600;0.005;0.2;EtOH;2000;;0.654;1;4;NPL;1;0;;;P;-
72;230928;1500;0.01;0.02128;0.02835;150;0.01;0.1;EtOH;2000;;0.654;1;3;NPL;1;0;;;P;-
73;230928;1500;0.01;0.02128;0.02835;150;0.02;0.2;EtOH;2000;;0.654;1;4;NPL;1;0;;;P;-
74;230928;1500;0.01;0.02128;0.02835;150;0.022;0.22;EtOH;2000;;0.654;1;4;NPL;1;0;;;P;-
75;230908;1500;0.01;0.02128;0.02835;150;0.024;0.24;EtOH;2000;;0.654;1;4;NPL;1;0;;;P;-
76;230908;1500;0.01;0.02128;0.02835;150;0.026;0.26;EtOH;2000;;0.654;1;4;NPL;1;0;;;P;-
77;230908;1500;0.01;0.02128;0.02835;150;0.028;0.28;EtOH;2000;;0.654;1;4;NPL;1;0;;;P;-
78;230908;1500;0.01;0.02128;0.02835;150;0.03;0.3;EtOH;2000;;0.654;1;4;NPL;1;0;;;P;-
79;230908;1500;0.01;0.02128;0.02835;150;0.04;0.4;EtOH;2000;;0.654;1;4;NPL;0;0;;;P;-
80;230908;1500;0.01;0.02128;0.02835;150;0.1;1;EtOH;2000;;0.654;1;-;NPL;1;0;;;P;-
81;231005;1500;0.02;0.04255;0.0567;150;0.02;0.1;EtOH;2000;;0.654;1;4;NPL;1;0;;;P;-
82;231005;1500;0.01;0.02128;0.02835;150;0.02;0.2;EtOH;2000;;0.654;1;-;NPL;1;0;;;P;-
83;231005;1500;0.009;0.01915;0.02552;150;0.02;0.22;EtOH;2000;;0.654;1;-;NPL;1;0;;;P;-
84;231005;1500;0.008;0.01702;0.02268;150;0.02;0.25;EtOH;2000;;0.654;1;-;?;0;0;;;P;-
85;231005;1500;0.0066;0.01405;0.01871;150;0.02;0.3;EtOH;2000;;0.654;1;12;?;1;0;;;P;-
86;231005;1500;0.005;0.01064;0.01417;150;0.02;0.4;EtOH;2000;;0.654;1;12;?;1;0;;;P;-
87;221107;1500;0.01;0.02128;0.02835;150;0.02;0.2;Ac;2000;;0.571;1;-;?;1;0;;;P;-
88;221107;1500;0.01;0.02128;0.02835;150;0.02;0.2;ACN;2000;;0.46;1;-;?;1;0;;;P;-
89;VM59;1500;0.01;0.02128;0.02835;75;0.02;0.1;EtAc;1000;;0.228;1;2;NPL;1;0;;;P;-
90;VM60;1500;0.01;0.02128;0.02835;75;0.02;0.1;MeAc;1000;;0.253;1;2;NPL;1;0;;;P;-
91;VM61;1500;0.01;0.02128;0.02835;75;0.02;0.1;EtOH;1000;;0.654;1;3;NPL;1;0;;;P;-
92;VM62;1500;0.01;0.02128;0.02835;75;0.02;0.1;MeOH;1000;;0.762;1;5;(NPL);1;0;;;P;-
93;VM65;1500;0.01;0.02128;0.02835;150;0.02;0.2;EtOH;2000;;0.654;1;4;(NPL);1;0;;;P;-
94;VM66;1500;0.01;0.02128;0.02835;150;0.02;0.2;EtAc;2000;;0.228;1;2;NPL;1;0;;;P;-
95;VM67;1500;0.01;0.02128;0.02835;150;0.02;0.2;MeAc;2000;;0.253;1;2;NPL;1;0;;;P;-
96;VM68;1500;0.01;0.02128;0.02835;150;0.02;0.2;MeOH;1000;;0.762;1;5;(NPL);1;0;;;P;-
97;VM69;1200;0.01;0.02128;0.02835;300;0.02;0.5;EtAc;2000;;0.228;1;3;(NPL);1;0;;;P;-
98;VM70;1200;0.01;0.02128;0.02835;300;0.02;0.5;MeAc;2000;;0.253;1;3;?;1;0;;;P;-
99;VM71;1200;0.01;0.02128;0.02835;300;0.02;0.5;EtOH;2000;;0.654;1;12;?;0;0;;;P;-
100;VM72;1200;0.01;0.02128;0.02835;300;0.02;0.5;MeOH;2000;;0.762;1;12;NC;1;0;;;P;-
101;VM73;1200;0.01;0.02128;0.02835;300;0.02;0.5;MeOH;1000;;0.762;1;12;NC;1;0;;;P;-
102;VM74;1125;0.01;0.02128;0.02835;375;0.02;0.67;EtAc;2000;;0.228;1;3;?;1;0;;;P;-
103;VM75;1125;0.01;0.02128;0.02835;375;0.02;0.67;MeAc;2000;;0.253;1;3;?;1;0;;;P;-
104;VM76;1125;0.01;0.02128;0.02835;375;0.02;0.67;EtOH;2000;;0.654;1;12;?;1;0;;;P;-
105;VM77;1125;0.01;0.02128;0.02835;375;0.02;0.67;MeOH;2000;;0.762;1;12;NC;1;0;;;P;-
106;VM78;1000;0.01;0.02128;0.02835;500;0.02;1;EtOH;2000;;0.654;1;12;?;0;0;;;P;-
107;VM79;1000;0.01;0.02128;0.02835;500;0.02;1;MeOH;2000;;0.762;1;12;NC;1;0;;;P;-
108;VM80;1000;0.01;0.02128;0.02835;500;0.02;1;MeAc;2000;;0.253;1;3;?;1;0;;;P;-
109;VM81;1000;0.01;0.02128;0.02835;500;0.02;1;EtAc;2000;;0.228;1;3;?;1;0;;;P;-
110;VM87;1500;0.01;0.02128;0.02835;75;0.02;0.1;MeOH;125;;0.762;1;3;?;1;0;;;P;-
111;VM88;1500;0.01;0.02128;0.02835;75;0.02;0.1;MeOH;250;;0.762;1;3;NPL;1;0;;;P;-
112;VM89;1500;0.01;0.02128;0.02835;75;0.02;0.1;MeOH;375;;0.762;1;3;NPL;1;0;;;P;-
113;VM90;1500;0.01;0.02128;0.02835;75;0.02;0.1;MeOH;500;;0.762;1;3;NPL;1;0;;;P;-
114;VM91;1500;0.01;0.02128;0.02835;75;0.02;0.1;MeOH;625;;0.762;1;3;(NPL);1;0;;;P;-
115;VM92;1500;0.01;0.02128;0.02835;75;0.02;0.1;MeOH;750;;0.762;1;4;(NPL);1;0;;;P;-
116;VM93;1500;0.01;0.02128;0.02835;75;0.02;0.1;MeOH;875;;0.762;1;5;(NPL);1;0;;;P;-
117;VM94;1500;0.01;0.02128;0.02835;75;0.02;0.1;MeOH;1000;;0.762;1;5;(NPL);1;0;;;P;-
118;VM95;1500;0.01;0.02128;0.02835;150;0.02;0.2;EtOH;250;;0.654;1;3;?;1;0;;;P;-
119;VM96;1500;0.01;0.02128;0.02835;150;0.02;0.2;EtOH;500;;0.654;1;3;NPL;1;0;;;P;-
120;VM97;1500;0.01;0.02128;0.02835;150;0.02;0.2;EtOH;750;;0.654;1;3;NPL;1;0;;;P;-
121;VM98;1500;0.01;0.02128;0.02835;150;0.02;0.2;EtOH;1000;;0.654;1;3;NPL;1;0;;;P;-
122;VM99;1500;0.01;0.02128;0.02835;150;0.02;0.2;EtOH;1250;;0.654;1;3;(NPL);1;0;;;P;-
123;VM100;1500;0.01;0.02128;0.02835;150;0.02;0.2;EtOH;1500;;0.654;1;3;(NPL);1;0;;;P;-
124;VM101;1500;0.01;0.02128;0.02835;150;0.02;0.2;EtOH;1750;;0.654;1;3;(NPL);1;0;;;P;-
125;VM102;1500;0.01;0.02128;0.02835;150;0.02;0.2;EtOH;2000;;0.654;1;4;(NPL);1;0;;;P;-
126;231028;1500;0.01;0.02128;0.02835;75;0.02;0.1;Ac;2000;;0.355;1;3;NR;1;0;;;P;-
127;231028;1500;0.01;0.02128;0.02835;75;0.04;0.2;Ac;2000;;0.355;1;3;NR;1;0;;;P;-
128;231102;1500;0.01;0.02128;0.02835;75;0.04;0.2;Ac;1000;;0.355;1;3;NPL;1;0;;;P;-
129;231102;1500;0.01;0.02128;0.02835;75;0.04;0.2;Tol;0;;0.099;1;2;NPL;1;0;;;P;-
130;231101;1500;0.01;0.02128;0.02835;75;0.1;0.5;Ac;1000;;0.355;1;3;NR;1;0;;;P;-
131;231107;1500;0.01;0.02128;0.02835;75;0.1;0.5;Tol;0;;0.099;1;-;?;0;0;;;P;-
132;231101;1500;0.01;0.02128;0.02835;75;0.2;1;Ac;1000;;0.355;1;3;NR;1;0;;;P;-
134;231101;1500;0.01;0.02128;0.02835;75;0.02;0.1;Ac;500;;0.355;1;2;NPL;1;0;;;P;-
135;230609;1000;0.01;0.02128;0.02835;150;0.02;0.3;Ac;1850;;0.355;1;4;NR;1;0;;;P;-
136;230609;960;0.01;0.02128;0.02835;190;0.02;0.4;Ac;1850;;0.355;1;4;NR;1;0;;;P;-
137;230609;940;0.01;0.02128;0.02835;210;0.02;0.45;Ac;1850;;0.355;1;4;NR;1;0;;;P;-
138;230609;920;0.01;0.02128;0.02835;230;0.02;0.5;Ac;1850;;0.355;1;4;NR;1;0;;;P;-
139;230609;900;0.01;0.02128;0.02835;250;0.02;0.56;Ac;1850;;0.355;1;4;NR;1;0;;;P;-
140;230609;880;0.01;0.02128;0.02835;270;0.02;0.61;Ac;1850;;0.355;1;4;NR;1;0;;;P;-
142;240410;3505;0.074;0.02128;0.02835;847;0.014;0.046;butanone;1030;;0.327;1;2;NPL;1;0.0257;;1;P;-
143;240410;2300;0.026;0.02128;0.02835;557;0.018;0.168;EtAc;1550;;0.228;1;2;NPL;1;0.0357;;1;P;-
144;240410;3155;0.068;0.02128;0.02835;109;0.017;0.009;t-BuOH;840;;0.389;;;;0;0;;;P;-
145;240410;3370;0.032;0.02128;0.02835;497;0.003;0.014;CyPen;2125;;0.269;;;;0;0;;;P;-
146;240410;3930;0.071;0.02128;0.02835;743;0.018;0.048;DMF;1645;;0.386;0;-;-;0;0;;;P;-
147;240410;1245;0.063;0.02128;0.02835;481;0.004;0.025;CyPen;1030;;0.269;1;-;NPL;0;0.194;;;P;-
148;240410;4320;0.061;0.02128;0.02835;834;0.003;0.009;DMF;2980;;0.386;0;-;-;0;0;;;P;-
149;240418;3965;0.01;0.02128;0.02835;464;0.0156;0.183;MeAc;1990;;0.253;1;2;NPL;1;0.0344;nr_of_nano_2_tradeoff_0.1;1;P;-
150;240418;2205;0.01;0.02128;0.02835;473;0.0164;0.352;MeAc;1445;;0.253;1;-;NPL;0;0.0722;nr_of_nano_2_tradeoff_100;;P;-
151;240418;1615;0.01;0.02128;0.02835;373;0.0159;0.367;n-PrOH;1585;;0.617;1;3;NPL;1;0.0385;nr_of_nano_3_tradeoff_0.1;1;P;-
152;240418;530;0.01;0.02128;0.02835;312;0.0138;0.812;EtAc;4050;;0.228;1;-;NPL;0;0.313;nr_of_nano_3_tradeoff_100;;P;-
153;240418;1380;0.01;0.02128;0.02835;385;0.0146;0.407;n-PrOH;1850;;0.617;1;-;NPL;0;0.1079;nr_of_nano_4_tradeoff_0.1;;P;-
154;240418;1330;0.01;0.02128;0.02835;26;0.0107;0.021;i-PrOH;3800;;0.546;1;3;NPL;1;0.104;nr_of_nano_4_tradeoff_100;;P;-
155;240418;1270;0.01;0.02128;0.02835;448;0.0113;0.399;n-PrOH;1965;;0.617;1;-;NPL;0;0.1288;nr_of_nano_5_tradeoff_0.1;;P;-
156;240418;537;0.01;0.02128;0.02835;390;0.0116;0.842;i-PrOH;1180;;0.546;1;4;NPL;1;0.3541;nr_of_nano_5_tradeoff_100;;P;-
157;240418;657;0.01;0.02128;0.02835;166;0.0167;0.422;n-PrOH;1095;;0.617;1;-;NPL;0;0.2111;nr_of_nano_6_tradeoff_0.1;;P;-
158;240418;534;0.01;0.02128;0.02835;13;0.0115;0.028;MeOH;3855;;0.762;0;-;-;0;0;nr_of_nano_6_tradeoff_100;;P;-
159;240418;1880;0.01;0.02128;0.02835;490;0.0152;0.396;n-PrOH;4055;;0.617;1;-;NPL;0;0.4171;nr_of_nano_7_tradeoff_0.1;;P;-
160;240418;1045;0.01;0.02128;0.02835;499;0.0177;0.845;MeOH;724;;0.762;1;12;NC;1;0.0254;nr_of_nano_7_tradeoff_100;1;P;-
161;240418;799;0.01;0.02128;0.02835;259;0.0106;0.344;n-PrOH;2125;;0.617;1;-;NPL;0;0.4593;nr_of_nano_8_tradeoff_0.1;;P;-
162;240418;550;0.01;0.02128;0.02835;294;0.0157;0.839;EtOH;4725;;0.654;0;-;-;0;0;nr_of_nano_8_tradeoff_100;;P;-
163;240422;3000;0.01;0.02128;0.02835;150;0.02;0.1;DMF;2000;;0.386;0;-;-;0;0;;;-;-
164;240422;3000;0.01;0.02128;0.02835;150;0.02;0.1;DMF;2750;;0.386;0;-;-;0;0;;;-;-
165;240422;1500;0.01;0.02128;0.02835;150;0.02;0.2;DMF;1500;;0.386;0;-;-;0;0;;;-;-
166;240422;1500;0.01;0.02128;0.02835;150;0.02;0.2;DMF;2000;;0.386;0;-;-;0;0;;;-;-
167;240422;3000;0.01;0.02128;0.02835;150;0.02;0.1;DMSO;1750;;0.444;0;-;-;0;0;;;-;-
168;240422;3000;0.01;0.02128;0.02835;150;0.02;0.1;DMSO;2000;;0.444;0;-;-;0;0;;;-;-
169;240422;1500;0.01;0.02128;0.02835;150;0.02;0.2;DMSO;1000;;0.444;0;-;-;0;0;;;-;-
170;240422;1500;0.01;0.02128;0.02835;150;0.02;0.2;DMSO;2000;;0.444;0;-;-;0;0;;;-;-
171;240422;3000;0.01;0.02128;0.02835;150;0.02;0.1;ACN;1250;;0.46;0;-;-;0;0;;;-;-
172;240422;3000;0.01;0.02128;0.02835;150;0.02;0.1;ACN;2000;;0.46;0;-;-;0;0;;;-;-
173;240422;1500;0.01;0.02128;0.02835;150;0.02;0.2;ACN;750;;0.46;0;-;-;0;0;;;-;-
174;240422;1500;0.01;0.02128;0.02835;150;0.02;0.2;ACN;2000;;0.46;0;-;-;0;0;;;-;-
175;240424;2160;0.01;0.02128;0.02835;402;0.0178;0.331;MeAc;1125;;0.253;1;-;NPL;0;0;nr_of_nano_2_tradeoff_0.1;;P;-
176;240424;2205;0.01;0.02128;0.02835;438;0.0183;0.364;EtAc;1920;;0.228;1;-;NPL;0;0;nr_of_nano_2_tradeoff_2;;P;-
177;240424;625;0.01;0.02128;0.02835;174;0.0119;0.331;EtAc;860;;0.228;1;-;NPL;0;0;nr_of_nano_3_tradeoff_0.1;;P;-
178;240424;4035;0.01;0.02128;0.02835;147;0.23;0.838;MeOH;845;;0.762;1;12;NC;1;0.0676;nr_of_nano_3_tradeoff_2;1;P;-
179;240424;675;0.01;0.02128;0.02835;197;0.0132;0.385;n-BuOH;1120;;0.586;1;3;NPL;1;0.2232;nr_of_nano_4_tradeoff_0.1;1;P;-
180;240424;695;0.01;0.02128;0.02835;249;0.0173;0.62;i-PrOH;1155;;0.546;1;-;NPL;0;0.6324;nr_of_nano_4_tradeoff_2;;P;-
181;240424;1395;0.01;0.02128;0.02835;425;0.0134;0.408;n-BuOH;2900;;0.586;1;-;NPL;0;0.2597;nr_of_nano_5_tradeoff_0.1;;P;-
182;240424;695;0.01;0.02128;0.02835;221;0.0127;0.404;n-BuOH;3845;;0.586;1;12;NC;1;0.3467;nr_of_nano_5_tradeoff_2;1;P;-
183;240424;1705;0.01;0.02128;0.02835;369;0.0185;0.4;n-BuOH;3950;;0.586;1;-;NPL;0;0.2465;nr_of_nano_6_tradeoff_0.1;;P;-
184;240424;1455;0.01;0.02128;0.02835;381;0.0132;0.346;n-PrOH;4700;;0.617;1;8;NPL;1;0.4538;nr_of_nano_6_tradeoff_2;;P;-
185;240424;1080;0.01;0.02128;0.02835;255;0.0174;0.411;n-BuOH;2385;;0.586;1;-;NPL;0;0.2291;nr_of_nano_7_tradeoff_0.1;;P;-
186;240424;610;0.01;0.02128;0.02835;73;0.0175;0.209;MeOH;4400;;0.762;0;-;-;0;0;nr_of_nano_7_tradeoff_2;;P;-
187;240424;965;0.01;0.02128;0.02835;326;0.0122;0.412;n-BuOH;2575;;0.586;1;-;NPL;0;0.5882;nr_of_nano_8_tradeoff_0.1;;P;-
188;240424;975;0.01;0.02128;0.02835;278;0.0141;0.402;n-BuOH;3600;;0.586;1;-;NPL;0;0.4904;nr_of_nano_8_tradeoff_2;;P;-
189;240516;1810;0.012;0.02553;0.03402;365;0.02;0.336;EtAc;1420;;0.228;1;3;NPL;1;0.3066;nr_of_nano_2_tradeoff_0.1;1;S;-
190;240516;1875;0.007;0.01489;0.019845;223;0.02;0.34;MeAc;977;;0.253;1;3;NPL;1;0.3368;nr_of_nano_2_tradeoff_2;1;S;-
191;240516;2270;0.011;0.0234;0.031185;500;0.02;0.4;EtOH;626;;0.654;1;3;NPL;1;0.1049;nr_of_nano_3_tradeoff_0.1;1;P;-
192;240516;1990;0.007;0.01489;0.019845;445;0.02;0.639;n-BuOH;497;;0.586;1;3;NPL;1;0.2254;nr_of_nano_3_tradeoff_2;1;S;-
193;240513;4505;0.003;0.00638;0.008505;327;0.02;0.484;EtOH;561;;0.654;1;3;NPL;1;0.5376;nr_of_nano_4_tradeoff_0.1;1;S;-
194;240513;2915;0.004;0.00851;0.01134;364;0.02;0.624;n-BuOH;3310;;0.586;1;7;NPL;1;0.8772;nr_of_nano_4_tradeoff_2;1;S;-
195;240513;3900;0.006;0.01277;0.01701;473;0.02;0.404;EtOH;1240;;0.654;1;3;NPL;1;0.1126;nr_of_nano_5_tradeoff_0.1;1;S;-
196;240513;4555;0.005;0.01064;0.014175;428;0.02;0.376;EtOH;1500;;0.654;1;3;NPL;1;0.2832;nr_of_nano_5_tradeoff_2;1;S;-
197;240513;4420;0.005;0.01064;0.014175;492;0.02;0.445;EtOH;910;;0.654;1;3;NPL;1;0.2951;nr_of_nano_6_tradeoff_0.1;1;S;-
198;240513;4960;0.002;0.00426;0.00567;190;0.02;0.383;EtOH;1920;;0.654;1;4;NPL;1;0.4492;nr_of_nano_6_tradeoff_2;1;S;-
199;240514;1585;0.006;0.01277;0.01701;387;0.02;0.814;MeOH;880;;0.762;1;12;NC;1;0.0156;nr_of_nano_7_tradeoff_0.1;1;P;-
200;240514;1165;0.007;0.01489;0.019845;150;0.02;0.368;MeOH;759;;0.762;1;12;NC;1;0.5845;nr_of_nano_7_tradeoff_2;1;P;-
201;240514;1765;0.011;0.0234;0.031185;435;0.02;0.448;MeOH;1195;;0.762;1;12;NC;1;0.376;nr_of_nano_8_tradeoff_0.1;1;P;-
202;240514;2645;0.009;0.01915;0.025515;459;0.02;0.386;MeOH;1800;;0.762;1;12;NC;1;0.7182;nr_of_nano_8_tradeoff_2;1;P;-
203;240523;4545;0.011;0.0234;0.031185;68;0.1217;0.242;MeOH;1255;;0.762;1;4;NPL;1;0.4055;nr_of_nano_7_tradeoff_0.1;1;S;-
204;240523;1200;0.0183;0.03893;0.0518805;81;0.0952;0.368;MeOH;818;;0.762;0;-;-;0;0;nr_of_nano_7_tradeoff_2;;-;-
205;240523;4955;0.0165;0.0351;0.0467775;167;0.211;0.367;MeOH;3365;;0.762;1;-;-;0;0;nr_of_nano_8_tradeoff_0.1;;-;-
206;240523;2635;0.0146;0.03106;0.041391;106;0.1315;0.363;MeOH;1810;;0.762;1;12;NC;0;0.1782;nr_of_nano_8_tradeoff_2;1;P;-
207;240528;4710;0.0088;0.01872;0.024948;272;0.02;0.238;MeOH;1245;;0.762;1;3;NPL;1;0.1045;nr_of_nano_4_tradeoff_0.1;1;P;-
208;240528;1905;0.0061;0.01298;0.0172935;452;0.02;0.166;EtOH;264;;0.654;1;4;NPL;1;0.2203;nr_of_nano_4_tradeoff_2;1;S;-
209;240528;3635;0.0124;0.02638;0.035154;474;0.02;0.243;MeOH;1005;;0.762;1;3;NPL;1;0.1072;nr_of_nano_5_tradeoff_0.1;1;P;-
210;240528;4875;0.0025;0.00532;0.0070875;310;0.02;0.255;i-PrOH;2620;;0.546;1;4;NPL;1;0.2439;nr_of_nano_5_tradeoff_2;1;S;-
211;240528;4830;0.003;0.00638;0.008505;166;0.02;0.247;MeOH;1385;;0.762;1;5;NPL;1;0.4177;nr_of_nano_6_tradeoff_0.1;1;S;-
212;240528;4695;0.0022;0.00468;0.006237;262;0.02;0.286;i-PrOH;3360;;0.546;1;4;NPL;1;0.2928;nr_of_nano_6_tradeoff_2;1;S;-
213;240528;3615;0.0038;0.00808;0.010773;171;0.02;0.242;MeOH;995;;0.762;1;5;NPL;1;0.4485;nr_of_nano_7_tradeoff_0.1;1;S;-
214;240528;4820;0.0032;0.00681;0.009072;490;0.02;0.347;n-PrOH;4435;;0.617;1;8;NPL;0;0.3061;nr_of_nano_7_tradeoff_2;;P;-
215;240528;1255;0.0107;0.02276;0.0303345;340;0.02;0.323;MeOH;639;;0.762;1;4;NPL;1;0.273;nr_of_nano_8_tradeoff_0.1;1;S;-
216;240528;576;0.0184;0.03915;0.052164;318;0.02;0.311;MeOH;271;;0.762;1;8;NPL;0;0.5809;nr_of_nano_8_tradeoff_2;;S;-
217;240528;2185;0.0047;0.01;0.0133245;255;0.02;0.246;MeOH;620;;0.762;1;6;NPL;1;0.3935;nr_of_nano_9_tradeoff_0.1;1;S;-
218;240508;4710;0.0088;0.01872;0.024948;272;0.02;0.238;MeOH;1245;;0.762;1;3;NPL;1;0.4061;nr_of_nano_4_tradeoff_0.1;1;S;-
219;240508;3635;0.0124;0.02638;0.035154;474;0.02;0.243;MeOH;1005;;0.762;1;3;NPL;1;0.3037;nr_of_nano_5_tradeoff_0.1;1;S;-
220;240528;4830;0.003;0.00638;0.008505;166;0.02;0.247;MeOH;1385;;0.762;1;7;NPL;1;0.4468;nr_of_nano_6_tradeoff_0.1;1;P;-
221;240528;3615;0.0038;0.00808;0.010773;171;0.02;0.242;MeOH;995;;0.762;1;7;NPL;1;0.6156;nr_of_nano_7_tradeoff_0.1;1;P;-
222;240528;4820;0.0032;0.00681;0.009072;490;0.02;0.347;n-PrOH;4435;;0.617;1;8;NPL;1;0.254;nr_of_nano_7_tradeoff_2;1;S;-
223;240528;2185;0.0047;0.01;0.0133245;255;0.02;0.246;MeOH;620;;0.762;1;12;NPL;1;0.6558;nr_of_nano_9_tradeoff_0.1;1;P;-
224;JP01;1000;0.01;0.0213;0.0284;100;0.02;0.2;CyPen;1335;;0.269;1;4;NPL;1;0;;;S;-
225;JP02;1000;0.005;0.0106;0.0142;100;0.02;0.4;CyPen;1335;;0.269;1;6;NPL;1;0;;;S;-
226;JP03;1000;0.0033;0.0071;0.0094;100;0.02;0.6;CyPen;1335;;0.269;1;7;NPL;1;0;;;S;-
227;JP04;1000;0.0025;0.0053;0.0071;100;0.02;0.8;CyPen;1335;;0.269;1;12;NC;1;0;;;S;-
228;JP05;1000;0.002;0.0043;0.0057;100;0.02;1;CyPen;1335;;0.269;1;8;NPL;1;0;;;S;-
229;JP06;1000;0.0066;0.014;0.0187;100;0.02;0.3;CyPen;1335;;0.269;1;5;NPL;1;0;;;S;-
230;JP07;1000;0.004;0.0085;0.0113;100;0.02;0.5;CyPen;1335;;0.269;1;7;NPL;1;0;;;S;-
231;JP08;1000;0.0029;0.0061;0.0081;100;0.02;0.7;CyPen;1335;;0.269;1;12;NC;1;0;;;S;-
232;JP10;1000;0.02;0.0426;0.0567;100;0.02;0.1;CyPen;1335;;0.269;1;3;NPL;1;0;;;S;-
233;JP11;1000;0.0066;0.014;0.0187;100;0.02;0.3;CyPen;1500;;0.269;1;5;NPL;1;0;;;S;-
234;JP12;1000;0.0066;0.014;0.0187;100;0.02;0.3;CyPen;1750;;0.269;1;6;NPL;1;0;;;S;-
235;JP13;1000;0.0066;0.014;0.0187;100;0.02;0.3;CyPen;2000;;0.269;1;6;NPL;1;0;;;S;-
236;JP15;1500;0.0066;0.014;0.0187;150;0.02;0.3;CyPen;1125;;0.269;1;4;NPL;1;0;;;S;-
237;JP16;1500;0.0066;0.014;0.0187;150;0.02;0.3;CyPen;750;;0.269;1;3;NPL;1;0;;;S;-
238;JP17;1000;0.0066;0.014;0.0187;100;0.02;0.3;CyPen;1250;;0.269;1;4;NPL;1;0;;;S;-
239;JP18;750;0.0066;0.014;0.0187;75;0.02;0.3;CyPen;2000;;0.269;1;7;NPL;1;0;;;S;-
240;JP19;1000;0.0066;0.014;0.0187;100;0.02;0.3;CyPen;1000;;0.269;1;4;NPL;1;0;;;S;-
241;JP20;1000;0.0066;0.014;0.0187;100;0.02;0.3;CyPen;2000;;0.269;1;7;NPL;1;0.3196;;1;S;-
242;JP21;1000;0.01;0.0213;0.0284;100;0.02;0.2;CyPen;1500;;0.269;1;5;NPL;1;0;;;S;-
243;JP22;1000;0.01;0.0213;0.0284;100;0.02;0.2;CyPen;1225;;0.269;1;4;NPL;1;0;;;S;-
244;JP23;750;0.02;0.0426;0.0567;75;0.02;0.1;CyPen;1840;;0.269;1;4;NPL;1;0;;;S;-
245;JP24;1000;0.01;0.0213;0.0284;100;0.02;0.2;CyPen;1225;;0.269;1;4;NPL;1;0.1761;;1;S;-
246;240613;769;0.0034;0.0072;0.0096;20;0.02;0.15;EtAc;3990;;0.228;1;2;NPL;1;0.0596;nr_of_nano_4_tradeoff_0.1;1;P;-
247;240613;829;0.015;0.016;0.0213;330;0.02;0.53;n-PrOH;635;;0.617;1;3;NPL;1;0.162;nr_of_nano_4_tradeoff_2;1;S;-
248;240613;3690;0.0018;0.0013;0.0017;49;0.02;0.15;MeOH;752;;0.762;1;6;NPL;1;0.5541;nr_of_nano_5_tradeoff_0.1;1;S;-
249;240613;4935;0.0025;0.0013;0.0018;497;0.02;0.81;n-BuOH;3400;;0.586;1;8;NPL;1;0.5796;nr_of_nano_5_tradeoff_2;1;S;-
250;240613;3380;0.0031;0.0013;0.0018;217;0.02;0.41;n-BuOH;3490;;0.586;1;4;NPL;1;0.1684;nr_of_nano_6_tradeoff_0.1;1;S;-
251;240613;4875;0.002;0.0028;0.0037;374;0.02;0.77;n-BuOH;3630;;0.586;1;8;NPL;1;0.6075;nr_of_nano_6_tradeoff_2;1;S;-
252;240618;4390;0.0029;0.0025;0.0033;265;0.02;0.42;n-BuOH;3890;;0.586;1;4;NPL;1;0.1546;nr_of_nano_7_tradeoff_0.1;1;S;-
253;240618;4955;0.001;0.0006;0.0008;204;0.02;0.82;n-BuOH;3635;;0.586;1;8;NPL;1;0.4226;nr_of_nano_7_tradeoff_2;1;S;-
254;240618;3850;0.0023;0.0098;0.013;190;0.02;0.43;n-BuOH;4105;;0.586;1;6;NPL;1;0.3713;nr_of_nano_8_tradeoff_0.1;1;S;-
255;240618;4915;0.0013;0.0018;0.0024;137;0.02;0.43;n-BuOH;4945;;0.586;1;7;NPL;1;0.5442;nr_of_nano_8_tradeoff_2;1;S;-
256;240618;4400;0.0062;0.0087;0.0116;455;0.02;0.33;n-BuOH;4405;;0.586;1;3;NPL;1;0.2795;nr_of_nano_9_tradeoff_0.1;1;P;-
257;240618;4400;0.0062;0.0087;0.0116;455;0.02;0.33;n-BuOH;4405;;0.586;1;3;NPL;1;0.1692;nr_of_nano_9_tradeoff_0.1;1;S;-
258;240618;3850;0.0023;0.0032;0.0043;190;0.02;0.43;n-BuOH;4105;;0.586;1;12;NC;1;0.5699;nr_of_nano_8_tradeoff_0.1;1;P;-
259;240618;4915;0.0013;0.0018;0.0024;137;0.02;0.43;n-BuOH;4945;;0.586;1;12;NC;1;0.5442;nr_of_nano_8_tradeoff_2;1;P;-
260;240618;4955;0.001;0.0014;0.0019;204;0.02;0.82;n-BuOH;3635;;0.586;1;12;NC;1;0.4631;nr_of_nano_7_tradeoff_2;1;P;-
261;240613;829;0.015;0.0211;0.0281;330;0.02;0.53;n-PrOH;635;;0.617;1;3;NPL;1;0.0561;nr_of_nano_4_tradeoff_2;1;P;-
262;240613;4935;0.0025;0.0035;0.0047;497;0.02;0.81;n-BuOH;3400;;0.586;1;12;NC;1;0.0512;nr_of_nano_5_tradeoff_2;1;P;-
263;240613;3380;0.0031;0.0066;0.0088;217;0.02;0.41;n-BuOH;3490;;0.586;1;12;NC;1;0.2924;nr_of_nano_6_tradeoff_0.1;1;P;-
264;240613;4875;0.002;0.0043;0.0057;374;0.02;0.77;n-BuOH;3630;;0.586;1;12;NC;1;0.224;nr_of_nano_6_tradeoff_2;1;P;-
j1;jp25;2000;0.01;0.02128;0.0284;200;0.02;0.2;CyPen;2450;;;1;4;;1;0.1551;;1;S;-
j2;jp26;2000;0.01;0.0218;0.0284;200;0.02;0.2;EtOH;500;;;1;3  NCs;;0;0.24;;0;-;-
j3;jp27;2000;0.01;0.0218;0.0284;200;0.02;0.2;EtOH;1000;;;1;3;;1;0.105;;1;-;-
j4;jp28;1000;0.01;0.0218;0.0284;100;0.02;0.2;EtOH;1000;;;1;3;;1;0.137;;1;-;-
j5;jp29;1000;0.01;0.0218;0.0284;100;0.02;0.2;EtOH;1500;;;1;4;;1;0.186;;1;-;-
j6;jp30;1000;0.01;0.0218;0.0284;100;0.02;0.2;EtOH;2000;;;1;5 9;;0;0.514;;0;-;-
j7;jp31;1000;0.01;0.0218;0.0284;100;0.02;0.2;EtOH;2500;;;1;9;;1;0.431;;1;-;-
j8;jp32;1000;0.02;0.0436;0.0568;100;0.02;0.1;EtOH;2000;;;1;3;;1;0.0798;;1;-;-
j9;jp33;1000;0.02;0.0436;0.0568;100;0.02;0.1;EtOH;4000;;;1;5;;0;0.2473;;;-;-
j10;jp34;1000;0.01;0.0218;0.0284;100;0.02;0.2;EtOH;1750;;;1;4;;1;0.2131;;1;-;-
j11;jp35;1000;0.01;0.0218;0.0284;50;0.02;0.1;EtOH;2000;;;1;4;;1;0.2072;;1;-;-
j14;jp38;4691;0.0034;0.007412;0.009656;248.58;0.02;0.311710785;EtOH;892;;;1;3;;1;0.2732;L-Synth 8;1;S;-
j15;jp39;3485;0.00606;0.0132108;0.0172104;196;0.02;0.18561397;MeOH;962;;;1;;;0;0.1371;L-Synth 6;0;-;-
j16;jp40;3145;0.00696;0.0151728;0.0197664;174;0.02;0.158982512;MeOH;2366;;;1;;;1;0.4685;L-Synth 2;1;P;-
j17;jp41;3035;0.0021;0.004578;0.005964;165;0.02;0.517768887;n-BuOH;3295;;;1;;;1;0.1338;L-Synth 1;1;P;-
j18;jp42;2665;0.00477;0.0103986;0.0135468;356;0.02;0.560098489;n-BuOH;3265;;;1;;;1;0.1417;L-AVG-398;1;P;-
j19;jp43;2385;0.074;0.16132;0.21016;68;0.02;0.007705819;n-BuOH;4435;;;1;;;1;0.3161;L-Synth 9;1;P;-
j20;jp44;3331;0.0076;0.016568;0.021584;441;0.02;0.348401776;n-BuOH;4413;;;1;;;1;0.164;L-Synth 906;1;P;-
j21;jp45;637;0.01;0.0218;0.0284;165;0.02;0.518053375;n-BuOH;3295;;;1;;;1;0.1673;fast L-Synth 1;1;P;-
j22;jp46;675;0.047;0.10246;0.13348;169;0.02;0.106540583;EtOH;4435;;;1;;;1;0.7726;L-Synth-706;1;P;-
j23;jp47;4787;0.002;0.00436;0.00568;368;0.02;0.768748694;n-PrOH;1705;;;1;;;1;0.545;L-Synth 372;1;S;-
j24;jp48;4155;0.00409;0.0089162;0.0116156;288;0.02;0.338944154;n-PrOH;3185;;;1;;;0;0.2357;L-Synth 905;0;-;-
j25;jp49;2895;0.0031;0.006758;0.008804;242;0.02;0.539305811;n-BuOH;2215;;;1;;;0;0.2074;L-Synth 361;0;P;-
j26;jp50;150;0.1;0.218;0.284;100;0.02;0.133333333;n-BuOH;3300;;;1;;;1;0.7;;1;P;-
j27;jp51;400;0.06;0.1308;0.1704;270;0.02;0.225;n-PrOH;3900;;;1;;;0;0;;0;P;-
j28;jp52;740;0.032432432;0.070702703;0.092108108;270;0.02;0.225;n-PrOH;3900;;;1;;;1;0.2;;1;P;-
j29;jp53;2240;0.010714286;0.023357143;0.030428571;270;0.02;0.225;n-PrOH;3900;;;1;;;1;0.09;;1;S;-
j30;jp54;1662;0.01;0.0218;0.0284;288;0.02;0.346570397;n-PrOH;3185;;;1;;;1;0.19;;1;S;-
j32;jp56;740;0.032432432;0.070702703;0.092108108;270;0.02;0.225;n-BuOH;4800;;;1;;;1;0.4254;;1;S;-
j33;jp57;666;0.032432432;0.070702703;0.092108108;243;0.02;0.225;n-BuOH;4968;;;1;;;0;0.2473;;0;P;-
j34;jp58;592;0.032432432;0.070702703;0.092108108;216;0.02;0.225;n-BuOH;4800;;;1;;;1;0.1953;;1;S;-
j35;jp59;150;0.1;0.218;0.284;100;0.02;0.133333333;n-BuOH;3300;;;1;;;1;0.2107;;1;P;-
j36;jp60;675;0.047407407;0.103348148;0.134637037;169;0.02;0.105625;EtOH;4435;;;1;;;1;0.569;;1;P;-
j37;jp61;500;0.01;0.0218;0.0284;100;0.02;0.4;HexOH;1000;;;1;3;;1;0.2838;;1;P;-
j38;jp62;500;0.01;0.0218;0.0284;100;0.02;0.4;HexOH;1625;;;1;5;;1;0.343;;1;S;-
j39;jp63;500;0.01;0.0218;0.0284;100;0.02;0.4;HexOH;2000;;;1;;;1;0.4331;;1;S;-
j40;jp64;150;0.1;0.218;0.284;100;0.02;0.133333333;n-BuOH;3300;;;1;;;0;0.27;;0;P;-
j41;jp65;500;0.01;0.0218;0.0284;100;0.02;0.4;HexOH;2500;;;1;5;;1;0.406;;1;S;-
j42;jp66;500;0.01;0.0218;0.0284;100;0.02;0.4;HexOH;3000;;;1;;;1;0.5164;;1;S;-
j43;jp67;500;0.01;0.0218;0.0284;100;0.02;0.4;HexOH;3500;;;1;;;1;0.6289;;1;P;-
j44;jp68;4606;0.001;0.00218;0.00284;538;0.02;233.608.337;EtOH;620;;;1;;;0;0.5848;L-Synth-9490;0;-;-
j45;jp69;3646;0.0059;0.012862;0.016756;20;0.02;0.018594792;EtOH;3935;;;1;;;0;0.9162;L-Synth-915;1;S;-
265;240715;1000;0.01;0.0213;0.0284;100;0.02;0.2;OctOH;2500;;0.537;1;4;NPL;1;0.1525;;1;S;-
266;240715;1000;0.01;0.0213;0.0284;100;0.02;0.2;OctOH;2500;;0.537;1;3;NPL;1;0.1316;;1;P;-
267;240715;1000;0.01;0.0213;0.0284;100;0.02;0.2;OctOH;3500;;0.537;1;4;NPL;1;0.1882;;1;S;-
268;240715;1000;0.01;0.0213;0.0284;100;0.02;0.2;OctOH;3500;;0.537;1;-;NPL;0;0.3054;;0;P;-
269;240715;1000;0.01;0.0213;0.0284;100;0.02;0.2;OctOH;3750;;0.537;1;4;NPL;1;0.1605;;1;S;-
270;240715;1000;0.01;0.0213;0.0284;100;0.02;0.2;OctOH;3750;;0.537;1;-;NPL;0;0.4118;;0;P;-
271;240715;1000;0.01;0.0213;0.0284;100;0.02;0.2;OctOH;4000;;0.537;1;4;NPL;1;0.179;;1;S;-
272;240715;1000;0.01;0.0213;0.0284;100;0.02;0.2;OctOH;4000;;0.537;1;4;NPL;1;0.4217;;1;P;-
273;240715;1000;0.01;0.0213;0.0284;100;0.02;0.2;OctOH;5000;;0.537;1;4;NPL;1;0.2399;;1;S;-
274;240715;1000;0.01;0.0213;0.0284;100;0.02;0.2;OctOH;5000;;0.537;1;-;NPL;0;0.8361;;;P;-
275;240816;1000;0.01;0.0213;0.0284;100;0.04;0.4;i-PrOH;2000;;0.546;1;4;;1;0.4129;;1;P;-
276;240816;1000;0.01;0.0213;0.0284;100;0.04;0.4;i-PrOH;2500;;0.546;1;4;;1;0.3904;;1;P;-
277;240816;1000;0.01;0.0213;0.0284;100;0.04;0.4;i-PrOH;3000;;0.546;1;-;;0;0.5176;;0;P;-
278;240816;1000;0.01;0.0213;0.0284;100;0.04;0.4;i-PrOH;3500;;0.546;1;-;;0;0.6097;;0;P;-
279;240816;1000;0.01;0.0213;0.0284;100;0.04;0.4;i-PrOH;4000;;0.546;1;7;;1;0.6475;;1;P;-
280;240816;1000;0.01;0.0213;0.0284;100;0.04;0.4;i-PrOH;5000;;0.546;1;8;;1;0.5182;;1;P;-
281;240816;1000;0.01;0.0213;0.0284;100;0.04;0.4;i-PrOH;1700;;0.546;1;4;;1;0.1554;;1;S;-
282;240816;1000;0.01;0.0213;0.0284;100;0.04;0.4;i-PrOH;1700;;0.546;1;4;;1;0.3082;;1;P;-
283;240816;1000;0.01;0.0213;0.0284;100;0.04;0.4;i-PrOH;2750;;0.546;1;-;;0;0.4178;;0;P;-
284;240816;1000;0.01;0.0213;0.0284;100;0.04;0.4;i-PrOH;4500;;0.546;1;7;;1;0.5968;;1;P;-
285;240821;1000;0.01;0.0213;0.0284;100;0.02;0.2;i-PrOH;1750;;0.546;1;3;;1;0.1211;;1;P;-
286;240821;1000;0.01;0.0213;0.0284;100;0.02;0.2;i-PrOH;2000;;0.546;1;3;;0;0.154;;0;P;-
287;240821;1000;0.01;0.0213;0.0284;100;0.02;0.2;i-PrOH;2500;;0.546;1;-;;0;0.1601;;0;P;-
288;240821;1000;0.01;0.0213;0.0284;100;0.02;0.2;i-PrOH;1750;;0.546;1;3;;1;0;;0;S;-
289;240821;1000;0.01;0.0213;0.0284;100;0.02;0.2;i-PrOH;2000;;0.546;1;3;;1;0;;0;S;-
290;240821;1000;0.01;0.0213;0.0284;100;0.02;0.2;i-PrOH;2500;;0.546;1;4;;1;0;;0;S;-
291;240822;1000;0.01;0.0213;0.0284;100;0.02;0.2;i-PrOH;3000;;0.546;1;;;1;0.1661;;1;P;-
292;240822;1000;0.01;0.0213;0.0284;100;0.02;0.2;i-PrOH;3500;;0.546;1;;;1;0.1832;;1;P;-
293;240822;1000;0.01;0.0213;0.0284;100;0.02;0.2;i-PrOH;4000;;0.546;1;;;1;0.1918;;1;P;-
294;240822;1000;0.01;0.0213;0.0284;100;0.02;0.2;i-PrOH;4500;;0.546;1;;;1;0.2541;;1;P;-
295;240822;1000;0.01;0.0213;0.0284;100;0.02;0.2;i-PrOH;5000;;0.546;1;;;1;0.2703;;1;P;-
296;240828;1000;0.01;0.0213;0.0284;50;0.02;0.1;i-PrOH;250;;0.546;1;2;NPL;1;0.1177;;1;P;-
297;240828;1000;0.01;0.0213;0.0284;50;0.02;0.1;i-PrOH;500;;0.546;1;2;NPL;1;0.127;;1;P;-
298;240828;1000;0.01;0.0213;0.0284;50;0.02;0.1;i-PrOH;750;;0.546;1;2;NPL;1;0.1301;;1;P;-
299;240828;1000;0.01;0.0213;0.0284;75;0.02;0.15;i-PrOH;1000;;0.546;1;3;NPL;1;0.1445;;1;P;-
300;240828;1500;0.01;0.0213;0.0284;150;0.02;0.2;i-PrOH;250;;0.546;1;2;NPL;1;0.1349;;1;P;-
301;240828;1500;0.01;0.0213;0.0284;150;0.02;0.2;i-PrOH;500;;0.546;1;2;NPL;1;0.1455;;1;P;-
302;240823;1500;0.01;0.0213;0.0284;75;0.02;0.1;Tol;0;;0.099;1;2;NPL;1;0.1377;;1;P;-
303;240823;1500;0.01;0.0213;0.0284;75;0.04;0.2;Tol;0;;0.099;1;2;NPL;1;0.1551;;1;P;-
304;240823;1500;0.01;0.0213;0.0284;150;0.03;0.3;Tol;0;;0.099;1;3;NPL;1;0.3074;;1;P;-
305;240823;1000;0.01;0.0213;0.0284;100;0.04;0.4;Tol;0;;0.099;1;3;NPL;1;0.3154;;1;P;-
306;240823;1000;0.01;0.0213;0.0284;100;0.05;0.5;Tol;0;;0.099;1;4;NC;1;0.4748;;1;S;-
307;240823;1000;0.01;0.0213;0.0284;100;0.06;0.6;Tol;0;;0.099;1;5;NC;1;0.6356;;1;S;-
308;240823;1000;0.01;0.0213;0.0284;100;0.07;0.7;Tol;0;;0.099;1;6;NC;1;0.7926;;1;S;-
309;240823;1000;0.01;0.0213;0.0284;100;0.08;0.8;Tol;0;;0.099;1;7;NC;1;0.8475;;1;S;-
310;240823;1000;0.01;0.0213;0.0284;100;0.09;0.9;Tol;0;;0.099;1;8;NC;1;0.8484;;1;P;-
311;240823;1000;0.01;0.0213;0.0284;100;0.1;1;Tol;0;;0.099;1;12;NC;1;0.5293;;1;P;-
312;240823;4215;0.003;0.007;0.01;159;0.02;0.22;i-PrOH;4500;;0.546;1;-;NPL;0;0.2543;L-Synth-5301;;P;-
313;240823;4215;0.003;0.007;0.01;159;0.02;0.22;i-PrOH;4500;;0.546;1;4;NPL;1;0.2389;L-Synth-5301;1;S;-
314;JP01;1000;0.01;0.0213;0.0284;100;0.02;0.2;CyPen;1335;;0.269;1;;;1;0;;;P;-
315;JP02;1000;0.005;0.0107;0.0142;100;0.02;0.4;CyPen;1335;;0.269;1;;;1;0;;;P;-
316;JP03;1000;0.0033;0.0071;0.0095;100;0.02;0.6;CyPen;1335;;0.269;1;;;1;0;;;P;-
317;JP04;1000;0.0025;0.0053;0.0071;100;0.02;0.8;CyPen;1335;;0.269;1;;;1;0;;;P;-
318;JP05;1000;0.002;0.0043;0.0057;100;0.02;1;CyPen;1335;;0.269;1;;;1;0;;;P;-
319;JP06;1000;0.0066;0.0141;0.0187;100;0.02;0.3;CyPen;1335;;0.269;1;;;1;0;;;P;-
320;JP07;1000;0.004;0.0085;0.0114;100;0.02;0.5;CyPen;1335;;0.269;1;;;1;0;;;P;-
321;JP08;1000;0.0029;0.0061;0.0081;100;0.02;0.7;CyPen;1335;;0.269;1;;;1;0;;;P;-
322;JP10;1000;0.02;0.0426;0.0568;100;0.02;0.1;CyPen;1335;;0.269;1;;;1;0;;;P;-
323;JP11;1000;0.0066;0.0141;0.0187;100;0.02;0.3;CyPen;1500;;0.269;1;;;1;0;;;P;-
324;JP12;1000;0.0066;0.0141;0.0187;100;0.02;0.3;CyPen;1750;;0.269;1;;;1;0;;;P;-
325;JP13;1000;0.0066;0.0141;0.0187;100;0.02;0.3;CyPen;2000;;0.269;1;;;1;0;;;P;-
326;JP15;1500;0.0066;0.0141;0.0187;150;0.02;0.3;CyPen;1125;;0.269;1;;;1;0;;;P;-
327;JP16;1500;0.0066;0.0141;0.0187;150;0.02;0.3;CyPen;750;;0.269;1;;;1;0;;;P;-
328;JP17;1000;0.0066;0.0141;0.0187;100;0.02;0.3;CyPen;1250;;0.269;1;;;1;0;;;P;-
329;JP18;750;0.0066;0.0141;0.0187;75;0.02;0.3;CyPen;2000;;0.269;1;;;1;0;;;P;-
330;JP19;1000;0.0066;0.0141;0.0187;100;0.02;0.3;CyPen;1000;;0.269;1;;;1;0;;;P;-
331;JP20;1000;0.0066;0.0141;0.0187;100;0.02;0.3;CyPen;2000;;0.269;1;;;1;0;;;P;-
332;JP21;1000;0.01;0.0213;0.0284;100;0.02;0.2;CyPen;1500;;0.269;1;;;1;0;;;P;-
333;JP22;1000;0.01;0.0213;0.0284;100;0.02;0.2;CyPen;1225;;0.269;1;;;1;0;;;P;-
334;JP23;750;0.02;0.0426;0.0568;75;0.02;0.1;CyPen;1840;;0.269;1;;;1;0;;;P;-
335;JP24;1000;0.01;0.0213;0.0284;100;0.02;0.2;CyPen;1225;;0.269;1;;;1;0.1518;;1;P;-
336;240905;4705;0.0063;0.0134;0.0178;68;0.02;0.05;MeOH;1390;;0.762;1;3;NPL;1;0.2341;L-SYNTH 2.0-5135;1;S;-
337;240905;4705;0.0063;0.0134;0.0178;68;0.02;0.05;MeOH;1390;;0.762;1;3;NPL;1;0.1457;L-SYNTH 2.0-5135;1;P;-
338;240905;2250;0.0072;0.0153;0.0204;68;0.02;0.08;CyPen;2520;;0.269;1;4;NPL;1;0.3024;L-SYNTH 2.0-5784;1;S;-
339;240905;2250;0.0072;0.0153;0.0204;68;0.02;0.08;CyPen;2520;;0.269;1;4;NPL;1;0.2571;L-SYNTH 2.0-5784;1;P;-
340;240905;2615;0.01;0.0213;0.0284;125;0.02;0.1;EtOH;3610;;0.654;1;3;NPL;1;0.2503;L-SYNTH 2.0-7065;1;P;-
341;240905;1740;0.01;0.0213;0.0284;68;0.02;0.08;BuOH;4500;;0.586;1;3;NPL;1;0.1224;L-SYNTH 2.0-6165;1;S;-
342;240905;1740;0.01;0.0213;0.0284;68;0.02;0.08;BuOH;4500;;0.586;1;4;NPL;1;0.1317;L-SYNTH 2.0-6165;1;P;-
343;240905;4645;0.01;0.0213;0.0284;68;0.02;0.03;MeOH;2660;;0.762;1;-;NPL;0;0.2683;L-SYNTH 2.0-7414;;P;-
j46;jp70;750;0.01;0.0218;0.0284;25;0.02;0.066666667;n-BuOH;1650;;;;;;1;0.368;;1;P;-
j47;jp71;750;0.01;0.0218;0.0284;25;0.02;0.066666667;n-BuOH;1650;;;;;;1;0.4088;;1;P;-
j48;jp72;3171;0.01;0.0218;0.0284;121;0.02;0.076316619;EtOH;1105;;;;;;1;0.32;;1;P;-
j49;jp73;2916;0.003998628;0.00871701;0.011356104;364;0.02;0.624356775;n-BuOH;3310;;;;;;1;0.207;;1;P;-
j50;jp74;1500;0.01;0.0218;0.0284;100;0.02;0.133333333;n-BuOH;330;;;;;;1;0.0967;;1;P;-
j51;jp75;2150;0.01;0.0218;0.0284;40;0.02;0.037209302;EtOH;3940;;;;;;1;0.356;;1;P;-
j52;jp76;2387;0.037012987;0.080688312;0.105116883;68;0.02;0.015393322;n-BuOH;4435;;;;;;0;0.2;;0;P;-
j53;jp77;150;0.05;0.109;0.142;100;0.02;0.266666667;n-BuOH;3300;;;;;;1;0.257;;1;P;-
j54;jp78;675;0.023703704;0.051674074;0.067318519;169;0.02;0.21125;EtOH;4435;;;;;;1;0.3437;;1;P;-
j55;jp79;150;0.025;0.0545;0.071;25;0.02;0.133333333;n-BuOH;1650;;;;;;0;0.2547;;0;P;-
j56;jp80;300;0.05;0.109;0.142;50;0.02;0.066666667;n-BuOH;3300;;;;;;1;0.1423;;1;P;-
j57;jp81;300;0.05;0.109;0.142;50;0.02;0.066666667;n-BuOH;3300;;;;;;1;0.977;;1;P;0
j58;jp82;800;0.01875;0.040875;0.05325;50;0.02;0.066666667;n-BuOH;3300;;;;;;1;0.9416;;1;P;0
j59;jp83;300;0.05;0.109;0.142;200;0.02;0.266666667;n-BuOH;3300;;;;;;0;0;;0;P;0
j60;jp84;300;0.05;0.109;0.142;50;0.02;0.066666667;n-BuOH;3300;;;;;;1;0.35;;1;P;2
j61;jp85;300;0.05;0.109;0.142;100;0.02;0.133333333;n-BuOH;3300;;;;;;1;0.53;;1;P;2
j62;jp86;300;0.05;0.109;0.142;50;0.02;0.066666667;n-BuOH;3300;;;;;;1;0.37;;1;P;2
j63;jp87;300;0.05;0.109;0.142;25;0.02;0.033333333;n-BuOH;3300;;;;;;1;0.75;;1;P;2
j64;jp88;300;0.05;0.109;0.142;100;0.02;0.133333333;n-BuOH;3300;;;;;;1;0.346;;1;P;2
j65;jp89;300;0.05;0.109;0.142;50;0.02;0.066666667;n-BuOH;3300;;;;;;1;0.8;;1;P;0
j66;jp90;300;0.05;0.109;0.142;25;0.02;0.033333333;n-BuOH;3300;;;;;;1;0.92;;1;P;0
j67;jp91;300;0.05;0.109;0.142;50;0.02;0.066666667;EtOH;1500;;;;;;1;0.9;;1;P;0
j69;jp93;100;0.05;0.109;0.142;20;0.02;0.08;n-BuOH;5000;;;;;;1;0.5138;;1;P;2
j70;jp94;3000;0.01;0.0218;0.0284;75;0.02;0.05;Ac;2000;;;;;;1;0.1085;;1;P;2
j71;jp95;700;0.05;0.109;0.142;50;0.02;0.028571429;EtOH;2000;;;;;;1;0.5763;;1;P;2
j72;jp96;477;0.05;0.109;0.142;50;0.02;0.041928721;EtOH;3734;;;;;;1;0.5101;L-SYNTH 2.0-4763;1;P;2
j73;jp97;3000;0.01;0.0218;0.0284;40;0.02;0.026666667;Ac;2000;;;;;;1;0.33;;1;P;0
j74;jp98;700;0.05;0.109;0.142;50;0.02;0.028571429;EtOH;2000;;;;;;1;0.9;;1;P;0
j75;jp99;477;0.05;0.109;0.142;50;0.02;0.041928721;EtOH;3734;;;;;;0;0;L-SYNTH 2.0-4763;0;P;0
j100;jp100;216;0.05;0.109;0.142;354;0.02;0.655555556;CyPol;933;;;;;;0;0.539;L-SYNTH 2.0-330;1;P;4
j101;jp101;268;0.05;0.109;0.142;110;0.02;0.164179104;CyPol;4366;;;;;;0;0.459;L-SYNTH 2.0-9452;1;P;4
j101s;jp101s;268;0.05;0.109;0.142;110;0.02;0.164179104;CyPol;4366;;;;;;1;0;L-SYNTH 2.0-9453;0;S ;4
j102;jp102;187;0.05;0.109;0.142;73;0.02;0.156149733;CyPol;4241;;;;;;1;0.454;L-SYNTH 2.0-3709;1;P;4
j102s;jp102s;187;0.05;0.109;0.142;73;0.02;0.156149733;CyPol;4241;;;;;;1;0;L-SYNTH 2.0-3710;0;S ;4
j106;jp106p;800;0.025;0.0545;0.071;50;0.02;0.05;CyPen;1500;;;;;;0;0.228;;1;P;0
j106s;jp106s;800;0.025;0.0545;0.071;50;0.02;0.05;CyPen;1500;;;;;;0;0.136;;1;S ;0
j107;jp107p;400;0.05;0.109;0.142;75;0.02;0.075;CyPen;1000;;;;;;0;0.1387;;0;P;0
j107s;jp107s;400;0.05;0.109;0.142;75;0.02;0.075;CyPen;1000;;;;;;0;0.06;;1;S ;0
j108;jp108;600;0.05;0.109;0.142;100;0.02;0.066666667;n-BuOH;6600;;;;;;1;0.335;;1;P;1
j109;jp109p;1000;0.02;0.0436;0.0568;100;0.02;0.1;CyPen;2450;;;;;;1;0.24;;1;P;0
j109s;jp109s;1000;0.02;0.0436;0.0568;100;0.02;0.1;CyPen;2450;;;;;;1;0.27;;1;S ;0
j110;jp110p;1000;0.02;0.0436;0.0568;80;0.02;0.08;CyPen;2000;;;;;;0;0.1965;;1;P;0
j110s;jp110s;1000;0.02;0.0436;0.0568;80;0.02;0.08;CyPen;2000;;;;;;1;0.201;;1;S ;0
j111;jp111;750;0.02;0.0436;0.0568;50;0.02;0.066666667;n-BuOH;3300;;;;;;1;0.37;;1;P;0
j112;jp112;1500;0.02;0.0436;0.0568;100;0.02;0.066666667;n-BuOH;6600;;;;;;1;0.65;;1;P;0
j113;jp113;750;0.02;0.0436;0.0568;50;0.02;0.066666667;n-BuOH;3300;;;;;;1;0.95;;1;P;0
j114;jp114;300;0.05;0.109;0.142;50;0.02;0.066666667;EtOH;1500;;;;;;1;0.75;;1;P;0
j115;jp115;680;0.05;0.109;0.142;150;0.02;0.088235294;EtOH;4435;;;;;;1;0.28;;1;P;0
j116;jp116;300;0.05;0.109;0.142;50;0.02;0.066666667;n-BuOH;3300;;;;;;0;0.21;;0;P;0
j117;jp117;300;0.05;0.109;0.142;50;0.02;0.066666667;n-BuOH;3300;;;;;;1;0.26;;1;P;0
j118;jp118;300;0.05;0.109;0.142;50;0.02;0.066666667;n-BuOH;3200;;;;;;0;0.267;;0;P;20
j119;jp119;562;0.05;0.109;0.142;152;0.02;0.108185053;CyPol;2842;;;;;;1;0.3671;L-SYNTH 2.0-9431;1;P;20
j120;jp120;150;0.05;0.109;0.142;81;0.02;0.216;CyPol;1967;;;;;;0;0;L-SYNTH 2.0-2440;0;P;20
j121;jp121;696;0.05;0.109;0.142;153;0.02;0.087931034;CyPol;4776;;;;;;1;0.6;L-SYNTH 2.0-7762;1;P;20
j122;jp122;340;0.05;0.109;0.142;338;0.02;0.397647059;CyPol;3869;;;;;;0;0;L-SYNTH 2.0-8626;0;P;20
344;240916;1500;0.01;0.0213;0.0284;150;0.025;0.25;Tol;0;;0.099;1;3;NPL;1;0.3272;;1;S;-
345;240916;1500;0.01;0.0213;0.0284;150;0.025;0.25;Tol;0;;0.099;1;3;NPL;1;0.3272;;1;P;-
346;240916;1500;0.01;0.0213;0.0284;150;0.045;0.45;Tol;0;;0.099;1;3;NPL;1;0.4061;;1;S;-
347;240916;1500;0.01;0.0213;0.0284;150;0.045;0.45;Tol;0;;0.099;1;3;NPL;1;0.3744;;1;P;-
348;240919;2590;0.01;0.0213;0.0284;403;0.02;0.31;CyPen;5000;;0.269;1;;;1;0.2984;L-SYNTH 2.0-9622;1;S;-
349;240919;2590;0.01;0.0213;0.0284;403;0.02;0.31;CyPen;5000;;0.269;1;;;1;0.263;L-SYNTH 2.0-9622;1;P;-
350;240919;2425;0.01;0.0213;0.0284;25;0.02;0.02;CyPen;4900;;0.269;0;-;;0;;L-SYNTH 2.0-1110;;-;-
351;240919;2415;0.01;0.0213;0.0284;100;0.02;0.08;CyPen;4710;;0.269;1;;;1;0.4292;L-SYNTH 2.0-7025;1;S;-
352;240919;2415;0.01;0.0213;0.0284;100;0.02;0.08;CyPen;4710;;0.269;1;;;1;0.4292;L-SYNTH 2.0-7025;1;P;-
353;240920;678;0.01;0.0213;0.0284;152.5;0.02;0.45;CyPen;1975;;0.269;1;;;1;0.4099;L-SYNTH 2.0-6389;1;S;-
354;240920;678;0.01;0.0213;0.0284;152.5;0.02;0.45;CyPen;1975;;0.269;1;;;1;0.2626;L-SYNTH 2.0-6389;1;P;-
355;240920;1655;0.01;0.0213;0.0284;38;0.02;0.05;CyPen;4950;;0.269;0;-;;0;;L-SYNTH 2.0-9245;;-;-
356;240920;1475;0.01;0.0213;0.0284;100;0.02;0.14;CyPen;4320;;0.269;1;;;1;0.4701;L-SYNTH 2.0-3694;1;S;-
357;240920;1475;0.01;0.0213;0.0284;100;0.02;0.14;CyPen;4320;;0.269;1;;;1;0.3623;L-SYNTH 2.0-3694;1;P;-
358;240924;1500;0.01;0.0213;0.0284;75;0.02;0.1;Tol;0;;0.099;1;2;NPL;1;0.0391;;1;P;-
359;240924;1500;0.01;0.0213;0.0284;37.5;0.02;0.05;Tol;0;;0.099;1;-;-;0;;;;P;-
360;240924;1500;0.01;0.0213;0.0284;75;0.04;0.2;Tol;0;;0.099;;;;1;;;;P;-
414;230823;3000;0.01;0.0218;0.0284;150;0.02;0.1;EtOH;500;;;;2;;1;;;;P;-
415;230823;3000;0.01;0.0218;0.0284;150;0.02;0.1;EtOH;1000;;;;2;;1;;;;P;-
416;240509;1000;0.005;0.01064;0.014175;100;0.02;0.4;CyPen;1250;;;;4;;1;0.4038;;1;P;-
j168;jp168;2466;0.01;0.0218;0.0284;200;0.02;0.162206002;MeOH;500;;;;;;1;0;;0;P;-
j169;jp169;2466;0.01;0.0218;0.0284;20;0.2;0.162206002;MeOH;500;;;;;;1;0;;0;P;-
j170;jp170;2466;0.01;0.0218;0.0284;200;0.04;0.324412003;MeOH;500;;;;;;1;0;;0;P;-
j171;jp171;2466;0.01;0.0218;0.0284;200;0.065;0.527169505;MeOH;500;;;;;;1;0;;0;P;-
